Repository: RiverYanggg/SteelDig-High-Density-Information-Extraction-for-Massive-Steel-Literature

File: datasets/output_text/0321_noted_entities_text_only.json
{
  "papers": [
    {
      "paper_id": "paper_001",
      "doi": "10.1016/j.actamat.2025.121060",
      "title": "On the anisotropic deformation behavior of a low-density medium manganese steel",
      "authors": [
        "Shuanghong Lei",
        "Binhan Sun",
        "Yu Xuan",
        "Ran Tian",
        "Yan Ma",
        "Mohamed Naguib Elkot",
        "Huijie Cheng",
        "Ning Yao",
        "Tiwen Lu",
        "Jianping Tan",
        "Zhenbo Zhang",
        "Xian-Cheng Zhang",
        "Shan-Tung Tu"
      ],
      "publication_year": "2025",
      "journal": null,
      "keywords": [
        "Medium Mn steels",
        "Lightweight steels",
        "Transformation-induced plasticity",
        "Strain partitioning",
        "Synchrotron high-energy X-ray diffraction"
      ],
      "research_type": "experimental",
      "paper_scope": "Investigation of anisotropic deformation behavior of a low-density medium Mn steel with banded microstructure using in-situ HEXRD and DIC techniques."
    }
  ],
  "alloys": [
    {
      "alloy_id": "alloy_mn795c025al494",
      "paper_id": "paper_001",
      "alloy_name": "Medium Mn lightweight steel",
      "aliases": [
        "Fe-7.95Mn-0.25C-4.94Al"
      ],
      "base_element": "Fe",
      "alloying_elements": [
        "Mn",
        "C",
        "Al"
      ],
      "nominal_composition": [
        {
          "element": "Fe",
          "weight_percent": null,
          "atomic_percent": null
        },
        {
          "element": "Mn",
          "weight_percent": "7.95",
          "atomic_percent": null
        },
        {
          "element": "C",
          "weight_percent": "0.25",
          "atomic_percent": null
        },
        {
          "element": "Al",
          "weight_percent": "4.94",
          "atomic_percent": null
        }
      ],
      "alloys_notes": "Mass density calculated to be ~7.40 g/cm3. Al addition reduces density by 6.2%."
    }
  ],
  "processes": [
    {
      "process_id": "proc_mn01",
      "paper_id": "paper_001",
      "alloy_id": "alloy_mn795c025al494",
      "description": "Vacuum induction melting, homogenization at 1100°C, hot rolling to ~3 mm (T > 1000°C), cold rolling to 1.5 mm, intercritical annealing at 850°C for 10 min, water quenching.",
      "processes_notes": "Produces banded microstructure with coarse delta-ferrite and ultrafine gamma+alpha aggregates."
    }
  ],
  "samples": [
    {
      "sample_id": "sample_rd",
      "paper_id": "paper_001",
      "alloy_id": "alloy_mn795c025al494",
      "process_id": "proc_mn01"
    },
    {
      "sample_id": "sample_td",
      "paper_id": "paper_001",
      "alloy_id": "alloy_mn795c025al494",
      "process_id": "proc_mn01"
    }
  ],
  "processing_steps": [
    {
      "sample_id": "sample_rd",
      "paper_id": "paper_001",
      "sequence": "01",
      "type": "thermomechanical_processing",
      "method": "Vacuum induction furnace melting",
      "temperature": "1100",
      "unit": "C",
      "duration": null,
      "cooling_medium": null,
      "reduction_ratio": null,
      "processing_steps_notes": "Homogenization."
    },
    {
      "sample_id": "sample_rd",
      "paper_id": "paper_001",
      "sequence": "02",
      "type": "thermomechanical_processing",
      "method": "Hot rolling",
      "temperature": ">1000",
      "unit": "C",
      "duration": null,
      "cooling_medium": null,
      "reduction_ratio": null,
      "processing_steps_notes": "To thickness ~3 mm."
    },
    {
      "sample_id": "sample_rd",
      "paper_id": "paper_001",
      "sequence": "03",
      "type": "thermomechanical_processing",
      "method": "Cold rolling",
      "temperature": null,
      "unit": null,
      "duration": null,
      "cooling_medium": null,
      "reduction_ratio": null,
      "processing_steps_notes": "To thickness 1.5 mm."
    },
    {
      "sample_id": "sample_rd",
      "paper_id": "paper_001",
      "sequence": "04",
      "type": "heat_treatment",
      "method": "Intercritical annealing",
      "temperature": "850",
      "unit": "C",
      "duration": "10 minutes",
      "cooling_medium": "water",
      "reduction_ratio": null,
      "processing_steps_notes": "Quenching to room temperature."
    },
    {
      "sample_id": "sample_td",
      "paper_id": "paper_001",
      "sequence": "01",
      "type": "thermomechanical_processing",
      "method": "Vacuum induction furnace melting",
      "temperature": "1100",
      "unit": "C",
      "duration": null,
      "cooling_medium": null,
      "reduction_ratio": null,
      "processing_steps_notes": "Homogenization."
    },
    {
      "sample_id": "sample_td",
      "paper_id": "paper_001",
      "sequence": "02",
      "type": "thermomechanical_processing",
      "method": "Hot rolling",
      "temperature": ">1000",
      "unit": "C",
      "duration": null,
      "cooling_medium": null,
      "reduction_ratio": null,
      "processing_steps_notes": "To thickness ~3 mm."
    },
    {
      "sample_id": "sample_td",
      "paper_id": "paper_001",
      "sequence": "03",
      "type": "thermomechanical_processing",
      "method": "Cold rolling",
      "temperature": null,
      "unit": null,
      "duration": null,
      "cooling_medium": null,
      "reduction_ratio": null,
      "processing_steps_notes": "To thickness 1.5 mm."
    },
    {
      "sample_id": "sample_td",
      "paper_id": "paper_001",
      "sequence": "04",
      "type": "heat_treatment",
      "method": "Intercritical annealing",
      "temperature": "850",
      "unit": "C",
      "duration": "10 minutes",
      "cooling_medium": "water",
      "reduction_ratio": null,
      "processing_steps_notes": "Quenching to room temperature."
    }
  ],
  "structures": [
    {
      "structure_id": "struct_001",
      "sample_id": "sample_rd",
      "overall_structure": "Banded or layered structure with ultrafine-grained gamma+alpha phases and coarse-grained delta-ferrite.",
      "number_of_phases": "3",
      "microstructure_counts": null,
      "microstructure_list": [
        {
          "uuid": "uuid_struct_01",
          "related_sequence": "04",
          "phases_present": [
            {
              "phase_name": "delta-ferrite",
              "crystal_structure": "BCC",
              "volume_fraction": "44",
              "morphology": "Coarse-grained",
              "grain_size": "38",
              "texture": null
            },
            {
              "phase_name": "austenite",
              "crystal_structure": "FCC",
              "volume_fraction": null,
              "morphology": "Ultrafine-grained",
              "grain_size": "1.8",
              "texture": null
            },
            {
              "phase_name": "alpha-ferrite",
              "crystal_structure": "BCC",
              "volume_fraction": null,
              "morphology": "Ultrafine-grained",
              "grain_size": "2",
              "texture": null
            }
          ],
          "defects": [
            {
              "type": "dislocation",
              "porosity": null,
              "inclusions": [],
              "dislocation_density": null,
              "lattice_distortion": null
            }
          ],
          "grain_structure": {
            "average_grain_size": {
              "value": "38",
              "unit": "um"
            },
            "grain_size_distribution": null,
            "texture": null
          },
          "precipitates": []
        }
      ]
    }
  ],
  "interfaces": [
    {
      "interface_set_id": "interface_001",
      "sample_id": "sample_rd",
      "phases": [
        {
          "interface_id": "int_01",
          "microstructure_uuid": "uuid_struct_01",
          "phase_1_name": "delta-ferrite",
          "phase_2_name": "gamma+alpha aggregate",
          "coherence": null
        }
      ],
      "defect_interaction": [
        {
          "interaction_id": "def_01",
          "microstructure_uuid": "uuid_struct_01",
          "interaction_type": "strain_incompatibility",
          "quality_description": "High density of GNDs at phase boundaries due to mechanical contrast."
        }
      ],
      "interface_notes": [
        {
          "stress_strain_distribution": "Higher strain concentration in delta-ferrite for TD sample."
        }
      ],
      "phase_evolution": "Strain-induced alpha'-martensite nucleates primarily at phase boundaries between austenite and ferrite."
    }
  ],
  "properties": [
    {
      "property_set_id": "prop_mech_01",
      "sample_id": "sample_rd",
      "mechanical": {
        "tensile_properties": {
          "yield_strength": [
            {
              "direction": "RD",
              "value": null,
              "unit": null
            }
          ],
          "ultimate_tensile_strength": [
            {
              "direction": "RD",
              "value": "855",
              "unit": "MPa",
              "others": {
                "uncertainty": "35"
              }
            }
          ],
          "elongation": [
            {
              "direction": "RD",
              "value": "69",
              "unit": "%"
            }
          ],
          "youngs_modulus": null,
          "stress_strain_curves": null,
          "stress_strain_distribution": null,
          "strain_hardening_rate": [
            {
              "property_id": null,
              "direction": "RD",
              "value": "2052",
              "unit": "MPa"
            }
          ]
        },
        "hardness": [
          {
            "region": "UFG gamma+alpha",
            "value": "221",
            "scale": "HV",
            "unit": null
          },
          {
            "region": "delta-ferrite",
            "value": "205",
            "scale": "HV",
            "unit": null
          }
        ],
        "fracture_toughness": null,
        "fatigue_properties": null,
        "creep_properties": null
      },
      "physical": null,
      "chemical": null,
      "radiation_properties": null
    },
    {
      "property_set_id": "prop_mech_02",
      "sample_id": "sample_td",
      "mechanical": {
        "tensile_properties": {
          "yield_strength": [
            {
              "direction": "TD",
              "value": null,
              "unit": null
            }
          ],
          "ultimate_tensile_strength": [
            {
              "direction": "TD",
              "value": null,
              "unit": null,
              "others": {
                "uncertainty": null
              }
            }
          ],
          "elongation": [
            {
              "direction": "TD",
              "value": "65",
              "unit": "%"
            }
          ],
          "youngs_modulus": null,
          "stress_strain_curves": null,
          "stress_strain_distribution": null,
          "strain_hardening_rate": [
            {
              "property_id": null,
              "direction": "TD",
              "value": "1828",
              "unit": "MPa"
            }
          ]
        },
        "hardness": [
          {
            "region": "UFG gamma+alpha",
            "value": "221",
            "scale": "HV",
            "unit": null
          },
          {
            "region": "delta-ferrite",
            "value": "205",
            "scale": "HV",
            "unit": null
          }
        ],
        "fracture_toughness": null,
        "fatigue_properties": null,
        "creep_properties": null
      },
      "physical": null,
      "chemical": null,
      "radiation_properties": null
    }
  ],
  "performance": [
    {
      "performance_id": "perf_01",
      "sample_id": "sample_rd",
      "service_conditions": {
        "operating_temperature": {
          "min": null,
          "max": null,
          "unit": null
        },
        "stress_state": "uniaxial tensile",
        "environment": "room temperature"
      },
      "lifetime_prediction": null,
      "comparative_performance": null
    },
    {
      "performance_id": "perf_02",
      "sample_id": "sample_td",
      "service_conditions": {
        "operating_temperature": {
          "min": null,
          "max": null,
          "unit": null
        },
        "stress_state": "uniaxial tensile",
        "environment": "room temperature"
      },
      "lifetime_prediction": null,
      "comparative_performance": null
    }
  ],
  "characterization_methods": [
    {
      "characterization_id": "char_01",
      "sample_id": "sample_rd",
      "microstructure_uuid": "uuid_struct_01",
      "technique": "Electron backscatter diffraction (EBSD)",
      "purpose": "Microstructure characterization, phase fraction, grain size",
      "key_findings": "Banded structure, UFG gamma+alpha, coarse delta-ferrite."
    },
    {
      "characterization_id": "char_02",
      "sample_id": "sample_rd",
      "microstructure_uuid": null,
      "technique": "Transmission electron microscopy (TEM)",
      "purpose": "Deformation substructure, martensite nucleation",
      "key_findings": "Martensite nucleates at phase boundaries, dislocation tangles in ferrite."
    },
    {
      "characterization_id": "char_03",
      "sample_id": "sample_rd",
      "microstructure_uuid": null,
      "technique": "In-situ synchrotron high-energy X-ray diffraction (HEXRD)",
      "purpose": "Lattice strain, dislocation density, phase transformation kinetics",
      "key_findings": "RD sample shows higher martensite transformation kinetics and dislocation density."
    },
    {
      "characterization_id": "char_04",
      "sample_id": "sample_rd",
      "microstructure_uuid": null,
      "technique": "High-resolution microscopic digital image correlation (DIC)",
      "purpose": "Strain partitioning behavior",
      "key_findings": "TD sample shows strain concentration in delta-ferrite; RD sample shows iso-strain condition."
    },
    {
      "characterization_id": "char_05",
      "sample_id": "sample_rd",
      "microstructure_uuid": null,
      "technique": "Vickers microhardness tester",
      "purpose": "Hardness measurement of localized regions",
      "key_findings": "UFG gamma+alpha ~221 HV, delta-ferrite ~205 HV."
    }
  ],
  "computational_details": [
    {
      "computation_id": "comp_01",
      "sample_id": "sample_rd",
      "simulation_method": "Analytical modeling",
      "software_used": null,
      "potential_model": null,
      "validation_against_experiment": "Olson-Cohen (OC) model fitted to HEXRD data",
      "analytical_model": [
        {
          "model_name": "Olson-Cohen (OC) model",
          "equation_role": "Martensite transformation kinetics",
          "parameters": null,
          "model_note": "Fitting parameters determined from TD sample and applied to RD sample with adjusted plastic strain."
        }
      ]
    }
  ],
  "unmapped_findings": [
    "Text states RD sample has higher strength by 864 MPa compared to TD, but general tensile strength is listed as ~855 MPa; this numerical discrepancy is noted as potentially erroneous in the source text.",
    "Martensite fraction difference at true strain ~0.48 is reported as high as 4 vol% between RD and TD samples.",
    "Strain hardening rate maximum values: RD 2052 MPa, TD 1828 MPa.",
    "Texture analysis showed maximum intensity of 2.57 for rotated cube texture, deemed insignificant for anisotropic behavior.",
    "Taylor factors were similar between RD (2.83) and TD (2.78)."
  ]
}

File: datasets/output_text/1-s2.0-S007964251730066X-main_entities_text_only.json
{
  "papers": [
    {
      "paper_id": "paper_001",
      "doi": null,
      "title": "Current state of Fe-Mn-Al-C low density steels",
      "authors": [
        "Shangping Chen",
        "Radhakanta Rana",
        "Arunansu Haldar",
        "Ranjit Kumar Ray"
      ],
      "publication_year": "2017",
      "journal": "Elsevier",
      "keywords": [
        "Low density steels",
        "Deformation mechanisms",
        "Phase transformation",
        "Short-range ordering",
        "j-carbide",
        "Planar glide",
        "TRIP steel",
        "TWIP steel",
        "Stacking fault energy"
      ],
      "research_type": "review",
      "paper_scope": "Review of physical metallurgy, processing strategies, strengthening mechanisms, and mechanical properties of Fe-Mn-Al-C low density steels for automotive applications."
    }
  ],
  "alloys": [
    {
      "alloy_id": "alloy_femnalc_general",
      "paper_id": "paper_001",
      "alloy_name": "Fe-Mn-Al-C low density steels",
      "aliases": [
        "Low density steels",
        "Lightweight steels"
      ],
      "base_element": "Fe",
      "alloying_elements": [
        "Mn",
        "Al",
        "C"
      ],
      "nominal_composition": [
        {
          "element": "Al",
          "weight_percent": "7-10",
          "atomic_percent": null
        },
        {
          "element": "Mn",
          "weight_percent": "15-30",
          "atomic_percent": null
        },
        {
          "element": "C",
          "weight_percent": "0.7-1.2",
          "atomic_percent": null
        }
      ],
      "alloys_notes": "Main alloying element is Al for density reduction. Mn and C stabilize austenite."
    },
    {
      "alloy_id": "alloy_28mn9al08c",
      "paper_id": "paper_001",
      "alloy_name": "Fe-28Mn-9Al-0.8C",
      "aliases": [],
      "base_element": "Fe",
      "alloying_elements": [
        "Mn",
        "Al",
        "C"
      ],
      "nominal_composition": [
        {
          "element": "Mn",
          "weight_percent": "28",
          "atomic_percent": null
        },
        {
          "element": "Al",
          "weight_percent": "9",
          "atomic_percent": null
        },
        {
          "element": "C",
          "weight_percent": "0.8",
          "atomic_percent": null
        }
      ],
      "alloys_notes": "Austenitic steel, high elongation (~100%)."
    },
    {
      "alloy_id": "alloy_30mn10al1c",
      "paper_id": "paper_001",
      "alloy_name": "Fe-30Mn-10Al-1C",
      "aliases": [],
      "base_element": "Fe",
      "alloying_elements": [
        "Mn",
        "Al",
        "C"
      ],
      "nominal_composition": [
        {
          "element": "Mn",
          "weight_percent": "30",
          "atomic_percent": null
        },
        {
          "element": "Al",
          "weight_percent": "10",
          "atomic_percent": null
        },
        {
          "element": "C",
          "weight_percent": "1",
          "atomic_percent": null
        }
      ],
      "alloys_notes": "Austenitic steel."
    },
    {
      "alloy_id": "alloy_8al",
      "paper_id": "paper_001",
      "alloy_name": "Fe-8Al",
      "aliases": [
        "Ferritic Fe-Al steel"
      ],
      "base_element": "Fe",
      "alloying_elements": [
        "Al"
      ],
      "nominal_composition": [
        {
          "element": "Al",
          "weight_percent": "8",
          "atomic_percent": null
        }
      ],
      "alloys_notes": "Ferritic low density steel."
    },
    {
      "alloy_id": "alloy_22mn8al08c",
      "paper_id": "paper_001",
      "alloy_name": "Fe-22Mn-8Al-0.8C",
      "aliases": [],
      "base_element": "Fe",
      "alloying_elements": [
        "Mn",
        "Al",
        "C"
      ],
      "nominal_composition": [
        {
          "element": "Mn",
          "weight_percent": "22",
          "atomic_percent": null
        },
        {
          "element": "Al",
          "weight_percent": "8",
          "atomic_percent": null
        },
        {
          "element": "C",
          "weight_percent": "0.8",
          "atomic_percent": null
        }
      ],
      "alloys_notes": "Austenitic steel."
    }
  ],
  "processes": [
    {
      "process_id": "proc_general",
      "paper_id": "paper_001",
      "alloy_id": "alloy_femnalc_general",
      "description": "General processing for Fe-Mn-Al-C steels including melting, casting, hot rolling, and heat treatment.",
      "processes_notes": "Ingot casting, homogenization, hot rolling, cooling, cold rolling, annealing, aging."
    },
    {
      "process_id": "proc_solution_treatment",
      "paper_id": "paper_001",
      "alloy_id": "alloy_femnalc_general",
      "description": "Solution treatment in single austenite phase area followed by quenching.",
      "processes_notes": "Temperature range 900-1100 C, water/oil quenching."
    },
    {
      "process_id": "proc_aging",
      "paper_id": "paper_001",
      "alloy_id": "alloy_femnalc_general",
      "description": "Aging treatment for precipitation hardening.",
      "processes_notes": "Temperature range 450-700 C, duration 5-20 h."
    },
    {
      "process_id": "proc_hot_rolling",
      "paper_id": "paper_001",
      "alloy_id": "alloy_femnalc_general",
      "description": "Hot rolling to reduce thickness.",
      "processes_notes": "Finishing temperature 850-1000 C."
    },
    {
      "process_id": "proc_cold_rolling",
      "paper_id": "paper_001",
      "alloy_id": "alloy_femnalc_general",
      "description": "Cold rolling for grain refinement and texture control.",
      "processes_notes": "Reduction up to 70%."
    }
  ],
  "samples": [
    {
      "sample_id": "sample_28mn9al08c_sol",
      "paper_id": "paper_001",
      "alloy_id": "alloy_28mn9al08c",
      "process_id": "proc_solution_treatment"
    },
    {
      "sample_id": "sample_28mn9al08c_age",
      "paper_id": "paper_001",
      "alloy_id": "alloy_28mn9al08c",
      "process_id": "proc_aging"
    },
    {
      "sample_id": "sample_30mn10al1c_sol",
      "paper_id": "paper_001",
      "alloy_id": "alloy_30mn10al1c",
      "process_id": "proc_solution_treatment"
    },
    {
      "sample_id": "sample_8al_ferritic",
      "paper_id": "paper_001",
      "alloy_id": "alloy_8al",
      "process_id": "proc_cold_rolling"
    },
    {
      "sample_id": "sample_22mn8al08c",
      "paper_id": "paper_001",
      "alloy_id": "alloy_22mn8al08c",
      "process_id": "proc_general"
    }
  ],
  "processing_steps": [
    {
      "sample_id": "sample_28mn9al08c_sol",
      "paper_id": "paper_001",
      "sequence": "1",
      "type": "heat_treatment",
      "method": "Solution treatment",
      "temperature": "900-1100",
      "unit": "C",
      "duration": "1-3",
      "cooling_medium": "Water",
      "processing_steps_notes": "Homogenization at 1100-1250 C for 1-3 h prior to rolling."
    },
    {
      "sample_id": "sample_28mn9al08c_age",
      "paper_id": "paper_001",
      "sequence": "2",
      "type": "heat_treatment",
      "method": "Aging",
      "temperature": "450-700",
      "unit": "C",
      "duration": "5-20",
      "cooling_medium": null,
      "processing_steps_notes": "Isothermal holding for precipitation hardening."
    },
    {
      "sample_id": "sample_8al_ferritic",
      "paper_id": "paper_001",
      "sequence": "3",
      "type": "mechanical_processing",
      "method": "Cold rolling",
      "temperature": null,
      "unit": null,
      "duration": null,
      "cooling_medium": null,
      "processing_steps_notes": "Followed by recrystallization annealing at 700-1000 C."
    }
  ],
  "structures": [
    {
      "structure_id": "struct_austenitic",
      "sample_id": "sample_28mn9al08c_sol",
      "overall_structure": "Single-phase austenite (gamma) with SRO or nano-sized kappa-prime carbides.",
      "number_of_phases": "1-2",
      "microstructure_counts": null,
      "microstructure_list": [
        {
          "uuid": "uuid_austenite_001",
          "related_sequence": "1",
          "phases_present": [
            {
              "phase_name": "Austenite",
              "crystal_structure": "FCC",
              "volume_fraction": "100",
              "morphology": "Equiaxed",
              "grain_size": "38-80",
              "texture": "Random"
            }
          ],
          "defects": [
            {
              "type": "Dislocations",
              "porosity": null,
              "inclusions": [],
              "dislocation_density": null,
              "lattice_distortion": "SRO"
            }
          ],
          "grain_structure": {
            "average_grain_size": {
              "value": "50",
              "unit": "um"
            },
            "grain_size_distribution": null,
            "texture": null
          },
          "precipitates": [
            {
              "precipitate_id": "precip_kappa_prime",
              "type": "Kappa-prime carbide",
              "size": {
                "value": "2-5",
                "unit": "nm"
              },
              "distribution": "Homogeneous",
              "coherency": "Coherent"
            }
          ]
        }
      ]
    },
    {
      "structure_id": "struct_ferritic",
      "sample_id": "sample_8al_ferritic",
      "overall_structure": "Ferritic (alpha-delta) with possible B2 or DO3 ordering.",
      "number_of_phases": "1",
      "microstructure_counts": null,
      "microstructure_list": [
        {
          "uuid": "uuid_ferrite_001",
          "related_sequence": "3",
          "phases_present": [
            {
              "phase_name": "Ferrite",
              "crystal_structure": "BCC",
              "volume_fraction": "100",
              "morphology": "Equiaxed",
              "grain_size": "40-90",
              "texture": "Cube fiber"
            }
          ],
          "defects": [
            {
              "type": "Dislocations",
              "porosity": null,
              "inclusions": [],
              "dislocation_density": null,
              "lattice_distortion": "Solid solution"
            }
          ],
          "grain_structure": {
            "average_grain_size": {
              "value": "65",
              "unit": "um"
            },
            "grain_size_distribution": null,
            "texture": "Cube"
          },
          "precipitates": [
            {
              "precipitate_id": "precip_kappa",
              "type": "Kappa carbide",
              "size": {
                "value": "Thick/elongated",
                "unit": "nm"
              },
              "distribution": "Grain boundaries",
              "coherency": "Semicoherent"
            }
          ]
        }
      ]
    }
  ],
  "interfaces": [
    {
      "interface_set_id": "interface_gamma_kappa",
      "sample_id": "sample_28mn9al08c_sol",
      "phases": [
        {
          "interface_id": "int_001",
          "microstructure_uuid": "uuid_austenite_001",
          "phase_1_name": "Austenite",
          "phase_2_name": "Kappa-prime carbide",
          "coherence": "Coherent"
        }
      ],
      "defect_interaction": [
        {
          "interaction_id": "int_001",
          "microstructure_uuid": "uuid_austenite_001",
          "interaction_type": "Dislocation shearing",
          "quality_description": "Planar glide"
        }
      ],
      "interface_notes": [
        {
          "stress_strain_distribution": "Planar slip bands"
        }
      ],
      "phase_evolution": "SRO -> Kappa-prime -> Kappa (overaging)"
    }
  ],
  "properties": [
    {
      "property_set_id": "prop_mechanical",
      "sample_id": "sample_28mn9al08c_sol",
      "mechanical": {
        "tensile_properties": {
          "yield_strength": [
            {
              "direction": null,
              "value": "0.4-1.0",
              "unit": "GPa"
            }
          ],
          "ultimate_tensile_strength": [
            {
              "direction": null,
              "value": "0.6-2.0",
              "unit": "GPa",
              "others": {
                "uncertainty": null
              }
            }
          ],
          "elongation": [
            {
              "direction": null,
              "value": "30-100",
              "unit": "%"
            }
          ],
          "youngs_modulus": null,
          "stress_strain_curves": null,
          "stress_strain_distribution": null,
          "strain_hardening_rate": [
            {
              "property_id": null,
              "direction": null,
              "value": null,
              "unit": null
            }
          ]
        },
        "hardness": [
          {
            "region": null,
            "value": null,
            "scale": null,
            "unit": null
          }
        ],
        "fracture_toughness": {
          "value": null,
          "unit": null
        },
        "fatigue_properties": {
          "fatigue_limit": null,
          "cycles_to_failure": null
        },
        "creep_properties": {
          "steady_state_creep_rate": null,
          "rupture_life": null
        }
      },
      "physical": {
        "density": {
          "value": "7.8",
          "unit": "g/cm3"
        },
        "thermal_properties": {
          "thermal_conductivity": null,
          "thermal_expansion_coefficient": null,
          "specific_heat": null
        },
        "electrical_properties": {
          "electrical_conductivity": null,
          "resistivity": null
        },
        "magnetic_properties": {
          "magnetic_susceptibility": null,
          "curie_temperature": null
        }
      },
      "chemical": {
        "corrosion_resistance": {
          "test_medium": null,
          "corrosion_rate": null,
          "passivation_behavior": null
        },
        "oxidation_resistance": {
          "oxidation_rate_constant": null,
          "protective_scale": null
        }
      },
      "radiation_properties": {
        "void_swelling": null,
        "irradiation_hardening": null,
        "helium_embrittlement": null
      }
    }
  ],
  "performance": [
    {
      "performance_id": "perf_impact",
      "sample_id": "sample_28mn9al08c_sol",
      "service_conditions": {
        "operating_temperature": {
          "min": null,
          "max": null,
          "unit": null
        },
        "stress_state": null,
        "environment": null
      },
      "lifetime_prediction": {
        "model_used": null,
        "predicted_lifetime": null,
        "confidence_interval": null
      },
      "comparative_performance": {
        "benchmark_alloy": "Cr-Ni stainless steel",
        "benchmark_process_id": null,
        "benchmark_sample_id": null,
        "improvement_percentage": null
      }
    }
  ],
  "characterization_methods": [
    {
      "characterization_id": "char_tensile",
      "sample_id": "sample_28mn9al08c_sol",
      "microstructure_uuid": null,
      "technique": "Tensile testing",
      "purpose": "Mechanical properties evaluation",
      "key_findings": "High elongation and strength."
    },
    {
      "characterization_id": "char_micro",
      "sample_id": "sample_28mn9al08c_sol",
      "microstructure_uuid": "uuid_austenite_001",
      "technique": "TEM",
      "purpose": "Microstructure and precipitate analysis",
      "key_findings": "Observation of SRO and kappa-prime carbides."
    },
    {
      "characterization_id": "char_xrd",
      "sample_id": "sample_28mn9al08c_sol",
      "microstructure_uuid": null,
      "technique": "X-ray diffraction",
      "purpose": "Phase identification",
      "key_findings": "Detection of SRO superlattice reflections."
    }
  ],
  "computational_details": [
    {
      "computation_id": "comp_thermo",
      "sample_id": null,
      "simulation_method": "CALPHAD",
      "software_used": "FactSage 6.4",
      "potential_model": null,
      "validation_against_experiment": "Comparison with experimental phase diagrams",
      "analytical_model": [
        {
          "model_name": "Phase diagram calculation",
          "equation_role": "Predict phase equilibria",
          "parameters": [
            "Al content",
            "Mn content",
            "C content"
          ],
          "model_note": "Used to predict kappa carbide formation and solvus temperatures."
        }
      ]
    }
  ],
  "unmapped_findings": [
    "The review indicates that the fatigue behaviour and formability of Fe-Mn-Al-C steels cannot be properly understood at this stage due to limited experimental results.",
    "Information on weldability and coatability of these materials is still very much lacking.",
    "The Young's modulus of these steels is significantly lower than conventional high strength steels, which is a main issue for automotive applications.",
    "Industrial scale production remains a challenge due to high Al content causing processing problems like surface defects and cracking.",
    "The exact cause of the large difference in total elongation between studies on the same alloy composition is still unclear."
  ]
}

File: datasets/output_text/1-s2.0-S0167577X24006608-main_entities_text_only.json
{
  "papers": [
    {
      "paper_id": null,
      "doi": null,
      "title": "Co-precipitation mechanism of Cu-rich phase and κ-carbide precipitates in Fe-28Mn-10Al-1C-3Cu austenitic low-density steel",
      "authors": [
        "Xiqiang Ren",
        "Yanfei Qi",
        "Yungang Li",
        "Jingyi Zhou",
        "Jiahao Gu"
      ],
      "publication_year": null,
      "journal": null,
      "keywords": [
        "Austenitic low-density steel",
        "Particles",
        "Nanosize",
        "Microstructure",
        "Co-precipitation mechanism"
      ],
      "research_type": "experimental",
      "paper_scope": "Investigation of the co-precipitation behavior and mechanism of Cu-rich phase and κ-carbide in Fe-28Mn-10Al-1C-3Cu austenitic low-density steel."
    }
  ],
  "alloys": [
    {
      "alloy_id": "alloy_fe28mn10al1c",
      "paper_id": null,
      "alloy_name": "Fe-28Mn-10Al-1C austenitic low-density steel (0Cu steel)",
      "aliases": [
        "0Cu steel"
      ],
      "base_element": "Fe",
      "alloying_elements": [
        "Mn",
        "Al",
        "C"
      ],
      "nominal_composition": [
        {
          "element": "Mn",
          "weight_percent": "28",
          "atomic_percent": null
        },
        {
          "element": "Al",
          "weight_percent": "10",
          "atomic_percent": null
        },
        {
          "element": "C",
          "weight_percent": "1",
          "atomic_percent": null
        }
      ],
      "alloys_notes": "Base steel without Cu addition."
    },
    {
      "alloy_id": "alloy_fe28mn10al1c3cu",
      "paper_id": null,
      "alloy_name": "Fe-28Mn-10Al-1C-3Cu austenitic low-density steel",
      "aliases": [
        "3Cu steel"
      ],
      "base_element": "Fe",
      "alloying_elements": [
        "Mn",
        "Al",
        "C",
        "Cu"
      ],
      "nominal_composition": [
        {
          "element": "Mn",
          "weight_percent": "28",
          "atomic_percent": null
        },
        {
          "element": "Al",
          "weight_percent": "10",
          "atomic_percent": null
        },
        {
          "element": "C",
          "weight_percent": "1",
          "atomic_percent": null
        },
        {
          "element": "Cu",
          "weight_percent": "3",
          "atomic_percent": null
        }
      ],
      "alloys_notes": "Cu addition increases lattice parameter of austenitic matrix."
    }
  ],
  "processes": [
    {
      "process_id": "proc_solution",
      "paper_id": null,
      "alloy_id": null,
      "description": "Solution treatment at 1000°C for 1 h.",
      "processes_notes": "Common pre-treatment for both 0Cu and 3Cu steels."
    },
    {
      "process_id": "proc_aging",
      "paper_id": null,
      "alloy_id": null,
      "description": "Aging treatment at 550°C for 3 h.",
      "processes_notes": "Sequential treatment after solution treatment to induce precipitation."
    }
  ],
  "samples": [
    {
      "sample_id": "sample_0cu",
      "paper_id": null,
      "alloy_id": "alloy_fe28mn10al1c",
      "process_id": "proc_solution"
    },
    {
      "sample_id": "sample_3cu",
      "paper_id": null,
      "alloy_id": "alloy_fe28mn10al1c3cu",
      "process_id": "proc_solution"
    }
  ],
  "processing_steps": [
    {
      "sample_id": "sample_0cu",
      "paper_id": null,
      "sequence": "1",
      "type": "heat_treatment",
      "method": "solution_treatment",
      "temperature": "1000",
      "unit": "°C",
      "duration": "1",
      "cooling_medium": null,
      "reduction_ratio": null,
      "processing_steps_notes": "Solution treatment."
    },
    {
      "sample_id": "sample_0cu",
      "paper_id": null,
      "sequence": "2",
      "type": "heat_treatment",
      "method": "aging_treatment",
      "temperature": "550",
      "unit": "°C",
      "duration": "3",
      "cooling_medium": null,
      "reduction_ratio": null,
      "processing_steps_notes": "Aging treatment."
    },
    {
      "sample_id": "sample_3cu",
      "paper_id": null,
      "sequence": "1",
      "type": "heat_treatment",
      "method": "solution_treatment",
      "temperature": "1000",
      "unit": "°C",
      "duration": "1",
      "cooling_medium": null,
      "reduction_ratio": null,
      "processing_steps_notes": "Solution treatment."
    },
    {
      "sample_id": "sample_3cu",
      "paper_id": null,
      "sequence": "2",
      "type": "heat_treatment",
      "method": "aging_treatment",
      "temperature": "550",
      "unit": "°C",
      "duration": "3",
      "cooling_medium": null,
      "reduction_ratio": null,
      "processing_steps_notes": "Aging treatment."
    }
  ],
  "structures": [
    {
      "structure_id": "struct_3cu_aging",
      "sample_id": "sample_3cu",
      "overall_structure": "Austenitic matrix with Cu-rich phase and κ-carbide precipitates.",
      "number_of_phases": "3",
      "microstructure_counts": null,
      "microstructure_list": [
        {
          "uuid": "uuid_matrix_001",
          "related_sequence": "2",
          "phases_present": [
            {
              "phase_name": "Austenitic matrix",
              "crystal_structure": "FCC",
              "volume_fraction": null,
              "morphology": null,
              "grain_size": null,
              "texture": null
            }
          ],
          "defects": [
            {
              "type": null,
              "porosity": null,
              "inclusions": [],
              "dislocation_density": null,
              "lattice_distortion": null
            }
          ],
          "grain_structure": {
            "average_grain_size": {
              "value": null,
              "unit": null
            },
            "grain_size_distribution": null,
            "texture": null
          },
          "precipitates": [
            {
              "precipitate_id": "precip_cu",
              "type": "Cu-rich phase",
              "size": {
                "value": "10",
                "unit": "nm"
              },
              "distribution": "irregular oval and bars shapes",
              "coherency": "coherent"
            },
            {
              "precipitate_id": "precip_kappa",
              "type": "κ-carbide",
              "size": {
                "value": null,
                "unit": null
              },
              "distribution": "dots or bars",
              "coherency": "coherent"
            }
          ]
        }
      ]
    },
    {
      "structure_id": "struct_0cu_aging",
      "sample_id": "sample_0cu",
      "overall_structure": "Austenitic matrix with κ-carbide precipitates.",
      "number_of_phases": "2",
      "microstructure_counts": null,
      "microstructure_list": [
        {
          "uuid": "uuid_matrix_002",
          "related_sequence": "2",
          "phases_present": [
            {
              "phase_name": "Austenitic matrix",
              "crystal_structure": "FCC",
              "volume_fraction": null,
              "morphology": null,
              "grain_size": null,
              "texture": null
            }
          ],
          "defects": [
            {
              "type": null,
              "porosity": null,
              "inclusions": [],
              "dislocation_density": null,
              "lattice_distortion": null
            }
          ],
          "grain_structure": {
            "average_grain_size": {
              "value": null,
              "unit": null
            },
            "grain_size_distribution": null,
            "texture": null
          },
          "precipitates": [
            {
              "precipitate_id": "precip_kappa",
              "type": "κ-carbide",
              "size": {
                "value": null,
                "unit": null
              },
              "distribution": "dots or bars",
              "coherency": "coherent"
            }
          ]
        }
      ]
    }
  ],
  "interfaces": [
    {
      "interface_set_id": "interface_3cu",
      "sample_id": "sample_3cu",
      "phases": [
        {
          "interface_id": "int_1",
          "microstructure_uuid": "uuid_matrix_001",
          "phase_1_name": "Austenitic matrix",
          "phase_2_name": "κ-carbide",
          "coherence": "coherent"
        },
        {
          "interface_id": "int_2",
          "microstructure_uuid": "uuid_matrix_001",
          "phase_1_name": "Austenitic matrix",
          "phase_2_name": "Cu-rich phase",
          "coherence": "coherent"
        }
      ],
      "defect_interaction": [
        {
          "interaction_id": null,
          "microstructure_uuid": null,
          "interaction_type": null,
          "quality_description": null
        }
      ],
      "interface_notes": [
        {
          "stress_strain_distribution": null
        },
        {
          "slippage_situation": null
        }
      ],
      "phase_evolution": "κ-carbide precipitates preferentially in early stage of aging, followed by Cu-rich phase. Precipitation of κ-carbide promotes Cu-rich phase precipitation."
    }
  ],
  "properties": [
    {
      "property_set_id": "prop_3cu",
      "sample_id": "sample_3cu",
      "mechanical": {
        "tensile_properties": {
          "yield_strength": [
            {
              "direction": null,
              "value": null,
              "unit": null
            }
          ],
          "ultimate_tensile_strength": [
            {
              "direction": null,
              "value": null,
              "unit": null,
              "others": {
                "uncertainty": null
              }
            }
          ],
          "elongation": [
            {
              "direction": null,
              "value": null,
              "unit": null
            }
          ],
          "youngs_modulus": null,
          "stress_strain_curves": null,
          "stress_strain_distribution": [
            {
              "direction": null,
              "distribution": null
            }
          ],
          "strain_hardening_rate": [
            {
              "property_id": null,
              "direction": null,
              "value": null,
              "unit": null
            }
          ]
        },
        "hardness": [
          {
            "region": null,
            "value": null,
            "scale": null,
            "unit": null
          }
        ],
        "fracture_toughness": {
          "value": null,
          "unit": null
        },
        "fatigue_properties": {
          "fatigue_limit": null,
          "cycles_to_failure": null
        },
        "creep_properties": {
          "steady_state_creep_rate": null,
          "rupture_life": null
        }
      },
      "physical": {
        "density": {
          "value": null,
          "unit": null
        },
        "thermal_properties": {
          "thermal_conductivity": null,
          "thermal_expansion_coefficient": null,
          "specific_heat": null
        },
        "electrical_properties": {
          "electrical_conductivity": null,
          "resistivity": null
        },
        "magnetic_properties": {
          "magnetic_susceptibility": null,
          "curie_temperature": null
        }
      },
      "chemical": {
        "corrosion_resistance": {
          "test_medium": null,
          "corrosion_rate": null,
          "passivation_behavior": null
        },
        "oxidation_resistance": {
          "oxidation_rate_constant": null,
          "protective_scale": null
        }
      },
      "radiation_properties": {
        "void_swelling": null,
        "irradiation_hardening": null,
        "helium_embrittlement": null
      }
    }
  ],
  "performance": [
    {
      "performance_id": "perf_3cu",
      "sample_id": "sample_3cu",
      "service_conditions": {
        "operating_temperature": {
          "min": null,
          "max": null,
          "unit": null
        },
        "stress_state": null,
        "environment": null
      },
      "lifetime_prediction": {
        "model_used": null,
        "predicted_lifetime": null,
        "confidence_interval": null
      },
      "comparative_performance": {
        "benchmark_alloy": "Fe-28Mn-10Al-1C austenitic low-density steel",
        "benchmark_process_id": null,
        "benchmark_sample_id": null,
        "improvement_percentage": null
      }
    }
  ],
  "characterization_methods": [
    {
      "characterization_id": "char_1",
      "sample_id": "sample_3cu",
      "microstructure_uuid": "uuid_matrix_001",
      "technique": "HR-TEM",
      "purpose": "Examine microstructure and precipitate morphology.",
      "key_findings": "Cu-rich phase is irregular oval (~10nm) and bars (~30nm). κ-carbide is dots or bars."
    },
    {
      "characterization_id": "char_2",
      "sample_id": "sample_3cu",
      "microstructure_uuid": "uuid_matrix_001",
      "technique": "EDS",
      "purpose": "Elemental mapping.",
      "key_findings": "Fe, Mn, Al contrast in κ-carbide zone; Cu contrast in Cu-rich phase zone."
    },
    {
      "characterization_id": "char_3",
      "sample_id": "sample_3cu",
      "microstructure_uuid": null,
      "technique": "SAED",
      "purpose": "Crystal structure analysis.",
      "key_findings": "Cu-rich phase has FCC structure. Coherent with matrix."
    },
    {
      "characterization_id": "char_4",
      "sample_id": "sample_3cu",
      "microstructure_uuid": null,
      "technique": "XRD",
      "purpose": "Lattice parameter measurement.",
      "key_findings": "Lattice parameter of austenitic matrix is 0.3689 nm."
    }
  ],
  "computational_details": [
    {
      "computation_id": null,
      "sample_id": null,
      "simulation_method": null,
      "software_used": null,
      "potential_model": null,
      "validation_against_experiment": null,
      "analytical_model": [
        {
          "model_name": "Lattice misfit formula",
          "equation_role": "Calculate lattice misfit between phases.",
          "parameters": [
            {
              "name": "delta",
              "value": "lattice misfit"
            },
            {
              "name": "a0",
              "value": "lattice parameter of phase 0"
            },
            {
              "name": "a1",
              "value": "lattice parameter of phase 1"
            }
          ],
          "model_note": "delta = |a0 - a1| / a0"
        }
      ]
    }
  ],
  "unmapped_findings": [
    "General yield strength of Fe-Mn-Al-C austenitic low-density steel is reported as 360 ~ 540 MPa in the introduction, but specific tensile test results for the treated 3Cu steel samples are not provided in the text.",
    "Critical lattice parameter of austenitic matrix for κ-carbide precipitation is approximately 0.3670 nm.",
    "Composition boundary formula for intragranular κ-carbide precipitation: 0.208 (wt.% C) + 0.098 (wt.% Al) = 1 - 0.0054 (wt.% Mn).",
    "Lattice misfit values: κ-carbide/Cu-rich phase ~3.4%, κ-carbide/Matrix ~2.3%, Cu-rich phase/Matrix ~1.0%.",
    "Interface energy of κ-carbide is 0.025 J/m², Cu-rich phase is 0.086 J/m²."
  ]
}
