Repository: RiverYanggg/SteelDig-High-Density-Information-Extraction-for-Massive-Steel-Literature

File: datasets/output_text/A_entities_text_only.json
{
  "papers": [
    {
      "paper_id": "paper_001",
      "doi": null,
      "title": "Effect of cold rolling and subsequent heat treatment on microstructural evolution and mechanical properties of Fe-Mn-Al-C-(Ni) based austenitic low-density steels",
      "authors": [
        "Bidyapati Mishra",
        "Rajdeep Sarkar",
        "Vajinder Singh",
        "Deepak Kumar",
        "A. Mukhopadhyay",
        "V. Madhu",
        "M.J.N.V. Prasad"
      ],
      "publication_year": null,
      "journal": null,
      "keywords": [
        "Low-density steels",
        "Austenite",
        "Cold rolling",
        "Microstructure",
        "Tensile properties"
      ],
      "research_type": "experimental",
      "paper_scope": "Investigation of microstructural evolution and mechanical properties of Fe-Mn-Al-C-(Ni) based austenitic low-density steels under cold rolling and subsequent heat treatment."
    }
  ],
  "alloys": [
    {
      "alloy_id": "alloy_28mn0ni",
      "paper_id": "paper_001",
      "alloy_name": "Fe-28Mn-9Al-0.9C",
      "aliases": [
        "28Mn0Ni"
      ],
      "base_element": "Fe",
      "alloying_elements": [
        "Mn",
        "Al",
        "C"
      ],
      "nominal_composition": [
        {
          "element": "Mn",
          "weight_percent": "28",
          "atomic_percent": null
        },
        {
          "element": "Al",
          "weight_percent": "9",
          "atomic_percent": null
        },
        {
          "element": "C",
          "weight_percent": "0.9",
          "atomic_percent": null
        }
      ],
      "alloys_notes": "Ni-free low-density steel."
    },
    {
      "alloy_id": "alloy_28mn5ni",
      "paper_id": "paper_001",
      "alloy_name": "Fe-28Mn-9Al-0.9C-5Ni",
      "aliases": [
        "28Mn5Ni"
      ],
      "base_element": "Fe",
      "alloying_elements": [
        "Mn",
        "Al",
        "C",
        "Ni"
      ],
      "nominal_composition": [
        {
          "element": "Mn",
          "weight_percent": "28",
          "atomic_percent": null
        },
        {
          "element": "Al",
          "weight_percent": "9",
          "atomic_percent": null
        },
        {
          "element": "C",
          "weight_percent": "0.9",
          "atomic_percent": null
        },
        {
          "element": "Ni",
          "weight_percent": "5",
          "atomic_percent": null
        }
      ],
      "alloys_notes": "High Mn Ni-containing low-density steel."
    },
    {
      "alloy_id": "alloy_15mn5ni",
      "paper_id": "paper_001",
      "alloy_name": "Fe-15Mn-9Al-0.9C-5Ni",
      "aliases": [
        "15Mn5Ni"
      ],
      "base_element": "Fe",
      "alloying_elements": [
        "Mn",
        "Al",
        "C",
        "Ni"
      ],
      "nominal_composition": [
        {
          "element": "Mn",
          "weight_percent": "15",
          "atomic_percent": null
        },
        {
          "element": "Al",
          "weight_percent": "9",
          "atomic_percent": null
        },
        {
          "element": "C",
          "weight_percent": "0.9",
          "atomic_percent": null
        },
        {
          "element": "Ni",
          "weight_percent": "5",
          "atomic_percent": null
        }
      ],
      "alloys_notes": "Lower Mn Ni-containing low-density steel."
    }
  ],
  "processes": [
    {
      "process_id": "proc_homogenization",
      "paper_id": "paper_001",
      "alloy_id": null,
      "description": "Homogenization at 1423 K for 2.5 h.",
      "processes_notes": "Sound portion of 30 kg ingot."
    },
    {
      "process_id": "proc_hr",
      "paper_id": "paper_001",
      "alloy_id": null,
      "description": "Hot rolling at 1323 K. Final thickness about 13 mm.",
      "processes_notes": "Referred to as HR."
    },
    {
      "process_id": "proc_cr",
      "paper_id": "paper_001",
      "alloy_id": null,
      "description": "Cold rolling to approximately 50% reduction in thickness at room temperature.",
      "processes_notes": "Referred to as CR. Samples denoted HR+CR."
    },
    {
      "process_id": "proc_ht",
      "paper_id": "paper_001",
      "alloy_id": null,
      "description": "Heat treatment in temperature range 873 K–1273 K for 1 h followed by water quenching.",
      "processes_notes": "Referred to by heat treatment temperature."
    }
  ],
  "samples": [
    {
      "sample_id": "sample_28mn0ni_hr",
      "paper_id": "paper_001",
      "alloy_id": "alloy_28mn0ni",
      "process_id": "proc_hr"
    },
    {
      "sample_id": "sample_28mn0ni_cr",
      "paper_id": "paper_001",
      "alloy_id": "alloy_28mn0ni",
      "process_id": "proc_cr"
    },
    {
      "sample_id": "sample_28mn0ni_ht_973",
      "paper_id": "paper_001",
      "alloy_id": "alloy_28mn0ni",
      "process_id": "proc_ht"
    },
    {
      "sample_id": "sample_28mn0ni_ht_1023",
      "paper_id": "paper_001",
      "alloy_id": "alloy_28mn0ni",
      "process_id": "proc_ht"
    },
    {
      "sample_id": "sample_28mn0ni_ht_1173",
      "paper_id": "paper_001",
      "alloy_id": "alloy_28mn0ni",
      "process_id": "proc_ht"
    },
    {
      "sample_id": "sample_28mn5ni_hr",
      "paper_id": "paper_001",
      "alloy_id": "alloy_28mn5ni",
      "process_id": "proc_hr"
    },
    {
      "sample_id": "sample_28mn5ni_cr",
      "paper_id": "paper_001",
      "alloy_id": "alloy_28mn5ni",
      "process_id": "proc_cr"
    },
    {
      "sample_id": "sample_28mn5ni_ht_973",
      "paper_id": "paper_001",
      "alloy_id": "alloy_28mn5ni",
      "process_id": "proc_ht"
    },
    {
      "sample_id": "sample_28mn5ni_ht_1173",
      "paper_id": "paper_001",
      "alloy_id": "alloy_28mn5ni",
      "process_id": "proc_ht"
    },
    {
      "sample_id": "sample_15mn5ni_hr",
      "paper_id": "paper_001",
      "alloy_id": "alloy_15mn5ni",
      "process_id": "proc_hr"
    },
    {
      "sample_id": "sample_15mn5ni_cr",
      "paper_id": "paper_001",
      "alloy_id": "alloy_15mn5ni",
      "process_id": "proc_cr"
    },
    {
      "sample_id": "sample_15mn5ni_ht_973",
      "paper_id": "paper_001",
      "alloy_id": "alloy_15mn5ni",
      "process_id": "proc_ht"
    },
    {
      "sample_id": "sample_15mn5ni_ht_1173",
      "paper_id": "paper_001",
      "alloy_id": "alloy_15mn5ni",
      "process_id": "proc_ht"
    }
  ],
  "processing_steps": [
    {
      "sample_id": "sample_28mn0ni_hr",
      "paper_id": "paper_001",
      "sequence": "1",
      "type": "thermomechanical_processing",
      "method": "Homogenization",
      "temperature": "1423",
      "unit": "K",
      "duration": "2.5",
      "cooling_medium": null,
      "reduction_ratio": null,
      "processing_steps_notes": "Sound portion of 30 kg ingot."
    },
    {
      "sample_id": "sample_28mn0ni_hr",
      "paper_id": "paper_001",
      "sequence": "2",
      "type": "thermomechanical_processing",
      "method": "Hot Rolling",
      "temperature": "1323",
      "unit": "K",
      "duration": null,
      "cooling_medium": null,
      "reduction_ratio": null,
      "processing_steps_notes": "Final thickness about 13 mm."
    },
    {
      "sample_id": "sample_28mn0ni_cr",
      "paper_id": "paper_001",
      "sequence": "3",
      "type": "mechanical_processing",
      "method": "Cold Rolling",
      "temperature": null,
      "unit": null,
      "duration": null,
      "cooling_medium": null,
      "reduction_ratio": "50",
      "processing_steps_notes": "At room temperature. Samples denoted HR+CR."
    },
    {
      "sample_id": "sample_28mn0ni_ht_973",
      "paper_id": "paper_001",
      "sequence": "4",
      "type": "heat_treatment",
      "method": "Heat Treatment",
      "temperature": "973",
      "unit": "K",
      "duration": "1",
      "cooling_medium": "Water",
      "reduction_ratio": null,
      "processing_steps_notes": "Quenching after heat treatment."
    },
    {
      "sample_id": "sample_28mn0ni_ht_1023",
      "paper_id": "paper_001",
      "sequence": "4",
      "type": "heat_treatment",
      "method": "Heat Treatment",
      "temperature": "1023",
      "unit": "K",
      "duration": "1",
      "cooling_medium": "Water",
      "reduction_ratio": null,
      "processing_steps_notes": "Quenching after heat treatment."
    },
    {
      "sample_id": "sample_28mn0ni_ht_1173",
      "paper_id": "paper_001",
      "sequence": "4",
      "type": "heat_treatment",
      "method": "Heat Treatment",
      "temperature": "1173",
      "unit": "K",
      "duration": "1",
      "cooling_medium": "Water",
      "reduction_ratio": null,
      "processing_steps_notes": "Quenching after heat treatment."
    },
    {
      "sample_id": "sample_28mn5ni_cr",
      "paper_id": "paper_001",
      "sequence": "3",
      "type": "mechanical_processing",
      "method": "Cold Rolling",
      "temperature": null,
      "unit": null,
      "duration": null,
      "cooling_medium": null,
      "reduction_ratio": "50",
      "processing_steps_notes": "At room temperature."
    },
    {
      "sample_id": "sample_28mn5ni_ht_973",
      "paper_id": "paper_001",
      "sequence": "4",
      "type": "heat_treatment",
      "method": "Heat Treatment",
      "temperature": "973",
      "unit": "K",
      "duration": "1",
      "cooling_medium": "Water",
      "reduction_ratio": null,
      "processing_steps_notes": "Quenching after heat treatment."
    },
    {
      "sample_id": "sample_28mn5ni_ht_1173",
      "paper_id": "paper_001",
      "sequence": "4",
      "type": "heat_treatment",
      "method": "Heat Treatment",
      "temperature": "1173",
      "unit": "K",
      "duration": "1",
      "cooling_medium": "Water",
      "reduction_ratio": null,
      "processing_steps_notes": "Quenching after heat treatment."
    },
    {
      "sample_id": "sample_15mn5ni_cr",
      "paper_id": "paper_001",
      "sequence": "3",
      "type": "mechanical_processing",
      "method": "Cold Rolling",
      "temperature": null,
      "unit": null,
      "duration": null,
      "cooling_medium": null,
      "reduction_ratio": "50",
      "processing_steps_notes": "At room temperature. Cracking beyond 50% reduction observed."
    },
    {
      "sample_id": "sample_15mn5ni_ht_973",
      "paper_id": "paper_001",
      "sequence": "4",
      "type": "heat_treatment",
      "method": "Heat Treatment",
      "temperature": "973",
      "unit": "K",
      "duration": "1",
      "cooling_medium": "Water",
      "reduction_ratio": null,
      "processing_steps_notes": "Quenching after heat treatment."
    },
    {
      "sample_id": "sample_15mn5ni_ht_1173",
      "paper_id": "paper_001",
      "sequence": "4",
      "type": "heat_treatment",
      "method": "Heat Treatment",
      "temperature": "1173",
      "unit": "K",
      "duration": "1",
      "cooling_medium": "Water",
      "reduction_ratio": null,
      "processing_steps_notes": "Quenching after heat treatment."
    }
  ],
  "structures": [
    {
      "structure_id": "struct_28mn0ni_hr",
      "sample_id": "sample_28mn0ni_hr",
      "overall_structure": "Single-phase austenite with equiaxed grains.",
      "number_of_phases": "1",
      "microstructure_counts": null,
      "microstructure_list": [
        {
          "uuid": "uuid_28mn0ni_hr_01",
          "related_sequence": "2",
          "phases_present": [
            {
              "phase_name": "Austenite",
              "crystal_structure": "gamma",
              "volume_fraction": null,
              "morphology": "Equiaxed",
              "grain_size": null,
              "texture": "Nearly random"
            }
          ],
          "defects": [
            {
              "type": null,
              "porosity": null,
              "inclusions": [],
              "dislocation_density": null,
              "lattice_distortion": null
            }
          ],
          "grain_structure": {
            "average_grain_size": {
              "value": "5-7",
              "unit": "um"
            },
            "grain_size_distribution": null,
            "texture": "Nearly random"
          },
          "precipitates": []
        }
      ]
    },
    {
      "structure_id": "struct_28mn0ni_cr",
      "sample_id": "sample_28mn0ni_cr",
      "overall_structure": "Deformed austenite with planar slip bands.",
      "number_of_phases": "1",
      "microstructure_counts": null,
      "microstructure_list": [
        {
          "uuid": "uuid_28mn0ni_cr_01",
          "related_sequence": "3",
          "phases_present": [
            {
              "phase_name": "Austenite",
              "crystal_structure": "gamma",
              "volume_fraction": null,
              "morphology": "Deformed",
              "grain_size": null,
              "texture": "Planar slip bands"
            }
          ],
          "defects": [
            {
              "type": "Dislocation",
              "porosity": null,
              "inclusions": [],
              "dislocation_density": null,
              "lattice_distortion": null
            }
          ],
          "grain_structure": {
            "average_grain_size": null,
            "grain_size_distribution": null,
            "texture": "Planar slip"
          },
          "precipitates": []
        }
      ]
    },
    {
      "structure_id": "struct_28mn0ni_ht_1173",
      "sample_id": "sample_28mn0ni_ht_1173",
      "overall_structure": "Fully recrystallized austenite with grain growth.",
      "number_of_phases": "1",
      "microstructure_counts": null,
      "microstructure_list": [
        {
          "uuid": "uuid_28mn0ni_ht_1173_01",
          "related_sequence": "4",
          "phases_present": [
            {
              "phase_name": "Austenite",
              "crystal_structure": "gamma",
              "volume_fraction": null,
              "morphology": "Recrystallized",
              "grain_size": null,
              "texture": "Annealing twins"
            }
          ],
          "defects": [
            {
              "type": "Twin",
              "porosity": null,
              "inclusions": [],
              "dislocation_density": null,
              "lattice_distortion": null
            }
          ],
          "grain_structure": {
            "average_grain_size": {
              "value": null,
              "unit": null
            },
            "grain_size_distribution": null,
            "texture": "Annealing twins"
          },
          "precipitates": []
        }
      ]
    },
    {
      "structure_id": "struct_28mn5ni_ht_1173",
      "sample_id": "sample_28mn5ni_ht_1173",
      "overall_structure": "Partially recrystallized austenite with B2 and Kappa precipitates.",
      "number_of_phases": "3",
      "microstructure_counts": null,
      "microstructure_list": [
        {
          "uuid": "uuid_28mn5ni_ht_1173_01",
          "related_sequence": "4",
          "phases_present": [
            {
              "phase_name": "Austenite",
              "crystal_structure": "gamma",
              "volume_fraction": null,
              "morphology": "Recrystallized/Deformed",
              "grain_size": null,
              "texture": null
            },
            {
              "phase_name": "B2",
              "crystal_structure": "Ordered",
              "volume_fraction": null,
              "morphology": "Intragranular/Intergranular",
              "grain_size": null,
              "texture": null
            },
            {
              "phase_name": "Kappa-carbide",
              "crystal_structure": null,
              "volume_fraction": null,
              "morphology": null,
              "grain_size": null,
              "texture": null
            }
          ],
          "defects": [
            {
              "type": null,
              "porosity": null,
              "inclusions": [],
              "dislocation_density": null,
              "lattice_distortion": null
            }
          ],
          "grain_structure": {
            "average_grain_size": {
              "value": null,
              "unit": null
            },
            "grain_size_distribution": null,
            "texture": null
          },
          "precipitates": [
            {
              "precipitate_id": "precip_b2",
              "type": "B2",
              "size": {
                "value": "50-200",
                "unit": "nm"
              },
              "distribution": "Intragranular/Intergranular",
              "coherency": null
            },
            {
              "precipitate_id": "precip_kappa",
              "type": "Kappa-carbide",
              "size": {
                "value": null,
                "unit": null
              },
              "distribution": null,
              "coherency": null
            }
          ]
        }
      ]
    },
    {
      "structure_id": "struct_15mn5ni_ht_1173",
      "sample_id": "sample_15mn5ni_ht_1173",
      "overall_structure": "Recrystallized austenite with reduced B2 fraction.",
      "number_of_phases": "2",
      "microstructure_counts": null,
      "microstructure_list": [
        {
          "uuid": "uuid_15mn5ni_ht_1173_01",
          "related_sequence": "4",
          "phases_present": [
            {
              "phase_name": "Austenite",
              "crystal_structure": "gamma",
              "volume_fraction": null,
              "morphology": "Recrystallized",
              "grain_size": null,
              "texture": null
            },
            {
              "phase_name": "B2",
              "crystal_structure": "Ordered",
              "volume_fraction": null,
              "morphology": "Intragranular",
              "grain_size": null,
              "texture": null
            }
          ],
          "defects": [
            {
              "type": null,
              "porosity": null,
              "inclusions": [],
              "dislocation_density": null,
              "lattice_distortion": null
            }
          ],
          "grain_structure": {
            "average_grain_size": {
              "value": null,
              "unit": null
            },
            "grain_size_distribution": null,
            "texture": null
          },
          "precipitates": [
            {
              "precipitate_id": "precip_b2",
              "type": "B2",
              "size": {
                "value": null,
                "unit": null
              },
              "distribution": "Intragranular",
              "coherency": null
            }
          ]
        }
      ]
    }
  ],
  "interfaces": [
    {
      "interface_set_id": "interface_001",
      "sample_id": "sample_28mn5ni_ht_1173",
      "phases": [
        {
          "interface_id": "int_01",
          "microstructure_uuid": "uuid_28mn5ni_ht_1173_01",
          "phase_1_name": "Austenite",
          "phase_2_name": "B2",
          "coherence": null
        }
      ],
      "defect_interaction": [
        {
          "interaction_id": null,
          "microstructure_uuid": null,
          "interaction_type": null,
          "quality_description": null
        }
      ],
      "interface_notes": [],
      "phase_evolution": "Precipitation of intergranular and intragranular B2 phase particles along with kappa-carbides."
    }
  ],
  "properties": [
    {
      "property_set_id": "prop_28mn0ni_hr",
      "sample_id": "sample_28mn0ni_hr",
      "mechanical": {
        "tensile_properties": {
          "yield_strength": [],
          "ultimate_tensile_strength": [],
          "elongation": [],
          "youngs_modulus": null,
          "stress_strain_curves": null,
          "stress_strain_distribution": [],
          "strain_hardening_rate": []
        },
        "hardness": [
          {
            "region": "Bulk",
            "value": "256",
            "scale": "Vickers",
            "unit": "VHN"
          }
        ],
        "fracture_toughness": {
          "value": null,
          "unit": null
        },
        "fatigue_properties": {
          "fatigue_limit": null,
          "cycles_to_failure": null
        },
        "creep_properties": {
          "steady_state_creep_rate": null,
          "rupture_life": null
        }
      },
      "physical": {
        "density": {
          "value": null,
          "unit": null
        },
        "thermal_properties": {
          "thermal_conductivity": null,
          "thermal_expansion_coefficient": null,
          "specific_heat": null
        },
        "electrical_properties": {
          "electrical_conductivity": null,
          "resistivity": null
        },
        "magnetic_properties": {
          "magnetic_susceptibility": null,
          "curie_temperature": null
        }
      },
      "chemical": {
        "corrosion_resistance": {
          "test_medium": null,
          "corrosion_rate": null,
          "passivation_behavior": null
        },
        "oxidation_resistance": {
          "oxidation_rate_constant": null,
          "protective_scale": null
        }
      },
      "radiation_properties": {
        "void_swelling": null,
        "irradiation_hardening": null,
        "helium_embrittlement": null
      }
    },
    {
      "property_set_id": "prop_28mn0ni_ht_1173",
      "sample_id": "sample_28mn0ni_ht_1173",
      "mechanical": {
        "tensile_properties": {
          "yield_strength": [
            {
              "direction": null,
              "value": "500",
              "unit": "MPa"
            }
          ],
          "ultimate_tensile_strength": [
            {
              "direction": null,
              "value": "1000",
              "unit": "MPa",
              "others": {
                "uncertainty": null
              }
            }
          ],
          "elongation": [
            {
              "direction": null,
              "value": "86",
              "unit": "%"
            }
          ],
          "youngs_modulus": null,
          "stress_strain_curves": null,
          "stress_strain_distribution": [],
          "strain_hardening_rate": []
        },
        "hardness": [],
        "fracture_toughness": {
          "value": null,
          "unit": null
        },
        "fatigue_properties": {
          "fatigue_limit": null,
          "cycles_to_failure": null
        },
        "creep_properties": {
          "steady_state_creep_rate": null,
          "rupture_life": null
        }
      },
      "physical": {
        "density": {
          "value": null,
          "unit": null
        },
        "thermal_properties": {
          "thermal_conductivity": null,
          "thermal_expansion_coefficient": null,
          "specific_heat": null
        },
        "electrical_properties": {
          "electrical_conductivity": null,
          "resistivity": null
        },
        "magnetic_properties": {
          "magnetic_susceptibility": null,
          "curie_temperature": null
        }
      },
      "chemical": {
        "corrosion_resistance": {
          "test_medium": null,
          "corrosion_rate": null,
          "passivation_behavior": null
        },
        "oxidation_resistance": {
          "oxidation_rate_constant": null,
          "protective_scale": null
        }
      },
      "radiation_properties": {
        "void_swelling": null,
        "irradiation_hardening": null,
        "helium_embrittlement": null
      }
    },
    {
      "property_set_id": "prop_28mn5ni_ht_1173",
      "sample_id": "sample_28mn5ni_ht_1173",
      "mechanical": {
        "tensile_properties": {
          "yield_strength": [
            {
              "direction": null,
              "value": "900",
              "unit": "MPa"
            }
          ],
          "ultimate_tensile_strength": [
            {
              "direction": null,
              "value": "1250",
              "unit": "MPa",
              "others": {
                "uncertainty": null
              }
            }
          ],
          "elongation": [
            {
              "direction": null,
              "value": "39",
              "unit": "%"
            }
          ],
          "youngs_modulus": null,
          "stress_strain_curves": null,
          "stress_strain_distribution": [],
          "strain_hardening_rate": []
        },
        "hardness": [],
        "fracture_toughness": {
          "value": null,
          "unit": null
        },
        "fatigue_properties": {
          "fatigue_limit": null,
          "cycles_to_failure": null
        },
        "creep_properties": {
          "steady_state_creep_rate": null,
          "rupture_life": null
        }
      },
      "physical": {
        "density": {
          "value": null,
          "unit": null
        },
        "thermal_properties": {
          "thermal_conductivity": null,
          "thermal_expansion_coefficient": null,
          "specific_heat": null
        },
        "electrical_properties": {
          "electrical_conductivity": null,
          "resistivity": null
        },
        "magnetic_properties": {
          "magnetic_susceptibility": null,
          "curie_temperature": null
        }
      },
      "chemical": {
        "corrosion_resistance": {
          "test_medium": null,
          "corrosion_rate": null,
          "passivation_behavior": null
        },
        "oxidation_resistance": {
          "oxidation_rate_constant": null,
          "protective_scale": null
        }
      },
      "radiation_properties": {
        "void_swelling": null,
        "irradiation_hardening": null,
        "helium_embrittlement": null
      }
    }
  ],
  "performance": [
    {
      "performance_id": "perf_28mn0ni_ht_1173",
      "sample_id": "sample_28mn0ni_ht_1173",
      "service_conditions": {
        "operating_temperature": {
          "min": null,
          "max": null,
          "unit": null
        },
        "stress_state": null,
        "environment": null
      },
      "lifetime_prediction": {
        "model_used": null,
        "predicted_lifetime": null,
        "confidence_interval": null
      },
      "comparative_performance": {
        "benchmark_alloy": null,
        "benchmark_process_id": null,
        "benchmark_sample_id": null,
        "improvement_percentage": null
      }
    }
  ],
  "characterization_methods": [
    {
      "characterization_id": "char_001",
      "sample_id": "sample_28mn0ni_hr",
      "microstructure_uuid": "uuid_28mn0ni_hr_01",
      "technique": "SEM-EBSD",
      "purpose": "Microstructure characterization (IPF, IQ, Phase maps)",
      "key_findings": "Equiaxed grains, random texture."
    },
    {
      "characterization_id": "char_002",
      "sample_id": "sample_28mn0ni_ht_1173",
      "microstructure_uuid": "uuid_28mn0ni_ht_1173_01",
      "technique": "TEM",
      "purpose": "Phase identification (B2, Kappa-carbide)",
      "key_findings": "No secondary phase precipitates seen."
    },
    {
      "characterization_id": "char_003",
      "sample_id": "sample_28mn5ni_ht_1173",
      "microstructure_uuid": "uuid_28mn5ni_ht_1173_01",
      "technique": "TEM",
      "purpose": "Phase identification (B2, Kappa-carbide)",
      "key_findings": "Intragranular B2 and Kappa-carbides observed."
    },
    {
      "characterization_id": "char_004",
      "sample_id": "sample_28mn0ni_hr",
      "microstructure_uuid": null,
      "technique": "Hardness Test",
      "purpose": "Evaluate mechanical properties",
      "key_findings": "Bulk hardness measured as per ASTM E-140-02."
    },
    {
      "characterization_id": "char_005",
      "sample_id": "sample_28mn0ni_hr",
      "microstructure_uuid": null,
      "technique": "Tensile Test",
      "purpose": "Evaluate strength and ductility",
      "key_findings": "ASTM E8M standard."
    }
  ],
  "computational_details": [
    {
      "computation_id": null,
      "sample_id": null,
      "simulation_method": null,
      "software_used": null,
      "potential_model": null,
      "validation_against_experiment": null,
      "analytical_model": []
    }
  ],
  "unmapped_findings": [
    "Fracture surface of 15Mn5Ni alloy specimen showed quasi-cleavage fracture with crack initiation-controlled failure, unlike dimple morphology in 28Mn0Ni and 28Mn5Ni.",
    "Dislocation-twin interaction mechanisms were noticed in fully recrystallized austenite leading to enhanced strain hardening and ductility.",
    "Planar slip activity and dynamic slip band refinement were observed in fully recrystallized austenite.",
    "B2 stringers underwent concurrent deformation with austenite grains, resulting in significant reduction in average thickness from ~8 um to ~2 um and fragmentation.",
    "Ni addition in lower Mn LDS (15Mn5Ni) reduced the processing temperature window of the alloy in two-phase region.",
    "15Mn5Ni alloy exhibited cracking beyond 50% cold reduction, hence further reduction was not carried out."
  ]
}

File: datasets/output_text/B_entities_text_only.json
{
  "papers": [
    {
      "paper_id": null,
      "doi": null,
      "title": "Tensile deformation behavior analysis of low density Fe–18Mn–10Al– xC steels",
      "authors": [
        "Hua Ding",
        "Dong Han",
        "Jun Zhang",
        "Zhihui Cai",
        "Zhiqiang Wu",
        "Minghui Cai"
      ],
      "publication_year": "2015",
      "journal": null,
      "keywords": [
        "Fe–Mn–Al–C steels",
        "Strain hardening",
        "Ordered phase",
        "C concentration",
        "Crussard–Jaoul (C–J) analysis"
      ],
      "research_type": "experimental",
      "paper_scope": "Investigate the differences in microstructures and their influence on mechanical behaviors during plastic deformation of low density Fe–18Mn–10Al–xC steels with varying C contents (0.5, 0.8, 1.2 wt%)."
    }
  ],
  "alloys": [
    {
      "alloy_id": "alloy_05c",
      "paper_id": null,
      "alloy_name": "Fe–18Mn–10Al–0.5C steel",
      "aliases": [],
      "base_element": "Fe",
      "alloying_elements": [
        "Mn",
        "Al",
        "C"
      ],
      "nominal_composition": [
        {
          "element": "Mn",
          "weight_percent": "18",
          "atomic_percent": null
        },
        {
          "element": "Al",
          "weight_percent": "10",
          "atomic_percent": null
        },
        {
          "element": "C",
          "weight_percent": "0.5",
          "atomic_percent": null
        }
      ],
      "alloys_notes": "Low density steel, density calculated as 6.92 g/cm3."
    },
    {
      "alloy_id": "alloy_08c",
      "paper_id": null,
      "alloy_name": "Fe–18Mn–10Al–0.8C steel",
      "aliases": [],
      "base_element": "Fe",
      "alloying_elements": [
        "Mn",
        "Al",
        "C"
      ],
      "nominal_composition": [
        {
          "element": "Mn",
          "weight_percent": "18",
          "atomic_percent": null
        },
        {
          "element": "Al",
          "weight_percent": "10",
          "atomic_percent": null
        },
        {
          "element": "C",
          "weight_percent": "0.8",
          "atomic_percent": null
        }
      ],
      "alloys_notes": "Low density steel, density calculated as 6.88 g/cm3. Contains ordered phases (B2, DO3) and kappa carbides."
    },
    {
      "alloy_id": "alloy_12c",
      "paper_id": null,
      "alloy_name": "Fe–18Mn–10Al–1.2C steel",
      "aliases": [],
      "base_element": "Fe",
      "alloying_elements": [
        "Mn",
        "Al",
        "C"
      ],
      "nominal_composition": [
        {
          "element": "Mn",
          "weight_percent": "18",
          "atomic_percent": null
        },
        {
          "element": "Al",
          "weight_percent": "10",
          "atomic_percent": null
        },
        {
          "element": "C",
          "weight_percent": "1.2",
          "atomic_percent": null
        }
      ],
      "alloys_notes": "Low density steel, density calculated as 6.78 g/cm3. Fully austenitic with kappa carbides."
    }
  ],
  "processes": [
    {
      "process_id": "proc_common_01",
      "paper_id": null,
      "alloy_id": null,
      "description": "Induction melting under argon atmosphere, forged at 1200 C, homogenized at 1200 C for 3 h, hot rolled to 3.5 mm thickness (90% reduction), annealed at 1000 C for 1 h, cold rolled to 1 mm, annealed at 1000 C, water quenched to room temperature.",
      "processes_notes": "Standard processing applied to all three steels."
    }
  ],
  "samples": [
    {
      "sample_id": "sample_05c_01",
      "paper_id": null,
      "alloy_id": "alloy_05c",
      "process_id": "proc_common_01"
    },
    {
      "sample_id": "sample_08c_01",
      "paper_id": null,
      "alloy_id": "alloy_08c",
      "process_id": "proc_common_01"
    },
    {
      "sample_id": "sample_12c_01",
      "paper_id": null,
      "alloy_id": "alloy_12c",
      "process_id": "proc_common_01"
    }
  ],
  "processing_steps": [
    {
      "sample_id": "sample_05c_01",
      "paper_id": null,
      "sequence": "1",
      "type": "thermomechanical_processing",
      "method": "Induction melting and forging",
      "temperature": "1200",
      "unit": "C",
      "duration": null,
      "cooling_medium": null,
      "reduction_ratio": null,
      "processing_steps_notes": "Forging and homogenization."
    },
    {
      "sample_id": "sample_05c_01",
      "paper_id": null,
      "sequence": "2",
      "type": "thermomechanical_processing",
      "method": "Hot rolling",
      "temperature": null,
      "unit": null,
      "duration": null,
      "cooling_medium": null,
      "reduction_ratio": "90",
      "processing_steps_notes": "Rolled to 3.5 mm thickness."
    },
    {
      "sample_id": "sample_05c_01",
      "paper_id": null,
      "sequence": "3",
      "type": "heat_treatment",
      "method": "Annealing",
      "temperature": "1000",
      "unit": "C",
      "duration": "1",
      "cooling_medium": null,
      "reduction_ratio": null,
      "processing_steps_notes": "Hot rolled strips annealed."
    },
    {
      "sample_id": "sample_05c_01",
      "paper_id": null,
      "sequence": "4",
      "type": "mechanical_processing",
      "method": "Cold rolling",
      "temperature": null,
      "unit": null,
      "duration": null,
      "cooling_medium": null,
      "reduction_ratio": null,
      "processing_steps_notes": "Rolled to 1 mm thickness."
    },
    {
      "sample_id": "sample_05c_01",
      "paper_id": null,
      "sequence": "5",
      "type": "heat_treatment",
      "method": "Annealing and Quenching",
      "temperature": "1000",
      "unit": "C",
      "duration": null,
      "cooling_medium": "water",
      "reduction_ratio": null,
      "processing_steps_notes": "Final heat treatment."
    },
    {
      "sample_id": "sample_08c_01",
      "paper_id": null,
      "sequence": "1",
      "type": "thermomechanical_processing",
      "method": "Induction melting and forging",
      "temperature": "1200",
      "unit": "C",
      "duration": null,
      "cooling_medium": null,
      "reduction_ratio": null,
      "processing_steps_notes": "Same as sample_05c_01."
    },
    {
      "sample_id": "sample_08c_01",
      "paper_id": null,
      "sequence": "2",
      "type": "thermomechanical_processing",
      "method": "Hot rolling",
      "temperature": null,
      "unit": null,
      "duration": null,
      "cooling_medium": null,
      "reduction_ratio": "90",
      "processing_steps_notes": "Same as sample_05c_01."
    },
    {
      "sample_id": "sample_08c_01",
      "paper_id": null,
      "sequence": "3",
      "type": "heat_treatment",
      "method": "Annealing",
      "temperature": "1000",
      "unit": "C",
      "duration": "1",
      "cooling_medium": null,
      "reduction_ratio": null,
      "processing_steps_notes": "Same as sample_05c_01."
    },
    {
      "sample_id": "sample_08c_01",
      "paper_id": null,
      "sequence": "4",
      "type": "mechanical_processing",
      "method": "Cold rolling",
      "temperature": null,
      "unit": null,
      "duration": null,
      "cooling_medium": null,
      "reduction_ratio": null,
      "processing_steps_notes": "Same as sample_05c_01."
    },
    {
      "sample_id": "sample_08c_01",
      "paper_id": null,
      "sequence": "5",
      "type": "heat_treatment",
      "method": "Annealing and Quenching",
      "temperature": "1000",
      "unit": "C",
      "duration": null,
      "cooling_medium": "water",
      "reduction_ratio": null,
      "processing_steps_notes": "Same as sample_05c_01."
    },
    {
      "sample_id": "sample_12c_01",
      "paper_id": null,
      "sequence": "1",
      "type": "thermomechanical_processing",
      "method": "Induction melting and forging",
      "temperature": "1200",
      "unit": "C",
      "duration": null,
      "cooling_medium": null,
      "reduction_ratio": null,
      "processing_steps_notes": "Same as sample_05c_01."
    },
    {
      "sample_id": "sample_12c_01",
      "paper_id": null,
      "sequence": "2",
      "type": "thermomechanical_processing",
      "method": "Hot rolling",
      "temperature": null,
      "unit": null,
      "duration": null,
      "cooling_medium": null,
      "reduction_ratio": "90",
      "processing_steps_notes": "Same as sample_05c_01."
    },
    {
      "sample_id": "sample_12c_01",
      "paper_id": null,
      "sequence": "3",
      "type": "heat_treatment",
      "method": "Annealing",
      "temperature": "1000",
      "unit": "C",
      "duration": "1",
      "cooling_medium": null,
      "reduction_ratio": null,
      "processing_steps_notes": "Same as sample_05c_01."
    },
    {
      "sample_id": "sample_12c_01",
      "paper_id": null,
      "sequence": "4",
      "type": "mechanical_processing",
      "method": "Cold rolling",
      "temperature": null,
      "unit": null,
      "duration": null,
      "cooling_medium": null,
      "reduction_ratio": null,
      "processing_steps_notes": "Same as sample_05c_01."
    },
    {
      "sample_id": "sample_12c_01",
      "paper_id": null,
      "sequence": "5",
      "type": "heat_treatment",
      "method": "Annealing and Quenching",
      "temperature": "1000",
      "unit": "C",
      "duration": null,
      "cooling_medium": "water",
      "reduction_ratio": null,
      "processing_steps_notes": "Same as sample_05c_01."
    }
  ],
  "structures": [
    {
      "structure_id": "struct_05c",
      "sample_id": "sample_05c_01",
      "overall_structure": "Duplex ferritic–austenitic structure",
      "number_of_phases": "2",
      "microstructure_counts": null,
      "microstructure_list": [
        {
          "uuid": "uuid_05c_01",
          "related_sequence": null,
          "phases_present": [
            {
              "phase_name": "Ferrite",
              "crystal_structure": null,
              "volume_fraction": null,
              "morphology": null,
              "grain_size": null,
              "texture": null
            },
            {
              "phase_name": "Austenite",
              "crystal_structure": null,
              "volume_fraction": "59.2",
              "morphology": null,
              "grain_size": null,
              "texture": null
            }
          ],
          "defects": [
            {
              "type": "Dislocation tangles",
              "porosity": null,
              "inclusions": [],
              "dislocation_density": null,
              "lattice_distortion": null
            }
          ],
          "grain_structure": {
            "average_grain_size": {
              "value": null,
              "unit": null
            },
            "grain_size_distribution": null,
            "texture": null
          },
          "precipitates": []
        }
      ]
    },
    {
      "structure_id": "struct_08c",
      "sample_id": "sample_08c_01",
      "overall_structure": "Duplex ferritic–austenitic structure with ordered phases",
      "number_of_phases": "3",
      "microstructure_counts": null,
      "microstructure_list": [
        {
          "uuid": "uuid_08c_01",
          "related_sequence": null,
          "phases_present": [
            {
              "phase_name": "Ferrite",
              "crystal_structure": null,
              "volume_fraction": null,
              "morphology": null,
              "grain_size": null,
              "texture": null
            },
            {
              "phase_name": "Austenite",
              "crystal_structure": null,
              "volume_fraction": "84.8",
              "morphology": null,
              "grain_size": null,
              "texture": null
            },
            {
              "phase_name": "Ordered phases (B2, DO3)",
              "crystal_structure": null,
              "volume_fraction": null,
              "morphology": null,
              "grain_size": null,
              "texture": null
            }
          ],
          "defects": [
            {
              "type": "Kappa carbides",
              "porosity": null,
              "inclusions": [],
              "dislocation_density": null,
              "lattice_distortion": null
            }
          ],
          "grain_structure": {
            "average_grain_size": {
              "value": null,
              "unit": null
            },
            "grain_size_distribution": null,
            "texture": null
          },
          "precipitates": [
            {
              "precipitate_id": null,
              "type": "Kappa carbide",
              "size": {
                "value": null,
                "unit": null
              },
              "distribution": null,
              "coherency": null
            }
          ]
        }
      ]
    },
    {
      "structure_id": "struct_12c",
      "sample_id": "sample_12c_01",
      "overall_structure": "Fully austenitic microstructure with kappa carbides",
      "number_of_phases": "2",
      "microstructure_counts": null,
      "microstructure_list": [
        {
          "uuid": "uuid_12c_01",
          "related_sequence": null,
          "phases_present": [
            {
              "phase_name": "Austenite",
              "crystal_structure": null,
              "volume_fraction": "100",
              "morphology": null,
              "grain_size": null,
              "texture": null
            },
            {
              "phase_name": "Kappa carbides",
              "crystal_structure": null,
              "volume_fraction": null,
              "morphology": null,
              "grain_size": null,
              "texture": null
            }
          ],
          "defects": [
            {
              "type": "Annealing twins",
              "porosity": null,
              "inclusions": [],
              "dislocation_density": null,
              "lattice_distortion": null
            }
          ],
          "grain_structure": {
            "average_grain_size": {
              "value": null,
              "unit": null
            },
            "grain_size_distribution": null,
            "texture": null
          },
          "precipitates": [
            {
              "precipitate_id": null,
              "type": "Kappa carbide",
              "size": {
                "value": null,
                "unit": null
              },
              "distribution": null,
              "coherency": null
            }
          ]
        }
      ]
    }
  ],
  "interfaces": [
    {
      "interface_set_id": "iface_05c",
      "sample_id": "sample_05c_01",
      "phases": [
        {
          "interface_id": "iface_05c_01",
          "microstructure_uuid": "uuid_05c_01",
          "phase_1_name": "Ferrite",
          "phase_2_name": "Austenite",
          "coherence": null
        }
      ],
      "defect_interaction": [
        {
          "interaction_id": null,
          "microstructure_uuid": "uuid_05c_01",
          "interaction_type": "Dislocation tangles in ferrite",
          "quality_description": null
        }
      ],
      "interface_notes": [
        {
          "stress_strain_distribution": null
        },
        {
          "slippage_situation": null
        }
      ],
      "phase_evolution": "Planar slip in austenite, dislocation tangles in ferrite during deformation."
    },
    {
      "interface_set_id": "iface_08c",
      "sample_id": "sample_08c_01",
      "phases": [
        {
          "interface_id": "iface_08c_01",
          "microstructure_uuid": "uuid_08c_01",
          "phase_1_name": "Ferrite",
          "phase_2_name": "Austenite",
          "coherence": null
        },
        {
          "interface_id": "iface_08c_02",
          "microstructure_uuid": "uuid_08c_01",
          "phase_1_name": "Ferrite",
          "phase_2_name": "Ordered phases",
          "coherence": null
        },
        {
          "interface_id": "iface_08c_03",
          "microstructure_uuid": "uuid_08c_01",
          "phase_1_name": "Austenite",
          "phase_2_name": "Kappa carbides",
          "coherence": null
        }
      ],
      "defect_interaction": [
        {
          "interaction_id": null,
          "microstructure_uuid": "uuid_08c_01",
          "interaction_type": "Dislocation pairing in ferrite",
          "quality_description": null
        }
      ],
      "interface_notes": [
        {
          "stress_strain_distribution": null
        },
        {
          "slippage_situation": null
        }
      ],
      "phase_evolution": "Microbands in austenite, dense dislocation tangles in ferrite."
    },
    {
      "interface_set_id": "iface_12c",
      "sample_id": "sample_12c_01",
      "phases": [
        {
          "interface_id": "iface_12c_01",
          "microstructure_uuid": "uuid_12c_01",
          "phase_1_name": "Austenite",
          "phase_2_name": "Kappa carbides",
          "coherence": null
        }
      ],
      "defect_interaction": [
        {
          "interaction_id": null,
          "microstructure_uuid": "uuid_12c_01",
          "interaction_type": "Microband interaction",
          "quality_description": null
        }
      ],
      "interface_notes": [
        {
          "stress_strain_distribution": null
        },
        {
          "slippage_situation": null
        }
      ],
      "phase_evolution": "Taylor lattice-like structure, well-developed microbands, microband interaction at high strain."
    }
  ],
  "properties": [
    {
      "property_set_id": "prop_05c",
      "sample_id": "sample_05c_01",
      "mechanical": {
        "tensile_properties": {
          "yield_strength": [
            {
              "direction": null,
              "value": null,
              "unit": null
            }
          ],
          "ultimate_tensile_strength": [
            {
              "direction": null,
              "value": null,
              "unit": null,
              "others": {
                "uncertainty": null
              }
            }
          ],
          "elongation": [
            {
              "direction": null,
              "value": null,
              "unit": null
            }
          ],
          "youngs_modulus": null,
          "stress_strain_curves": null,
          "stress_strain_distribution": [
            {
              "direction": null,
              "distribution": null
            }
          ],
          "strain_hardening_rate": [
            {
              "property_id": null,
              "direction": null,
              "value": null,
              "unit": null
            }
          ]
        },
        "hardness": [],
        "fracture_toughness": {
          "value": null,
          "unit": null
        },
        "fatigue_properties": {
          "fatigue_limit": null,
          "cycles_to_failure": null
        },
        "creep_properties": {
          "steady_state_creep_rate": null,
          "rupture_life": null
        }
      },
      "physical": {
        "density": {
          "value": "6.92",
          "unit": "g/cm3"
        },
        "thermal_properties": {
          "thermal_conductivity": null,
          "thermal_expansion_coefficient": null,
          "specific_heat": null
        },
        "electrical_properties": {
          "electrical_conductivity": null,
          "resistivity": null
        },
        "magnetic_properties": {
          "magnetic_susceptibility": null,
          "curie_temperature": null
        }
      },
      "chemical": {
        "corrosion_resistance": {
          "test_medium": null,
          "corrosion_rate": null,
          "passivation_behavior": null
        },
        "oxidation_resistance": {
          "oxidation_rate_constant": null,
          "protective_scale": null
        }
      },
      "radiation_properties": {
        "void_swelling": null,
        "irradiation_hardening": null,
        "helium_embrittlement": null
      }
    },
    {
      "property_set_id": "prop_08c",
      "sample_id": "sample_08c_01",
      "mechanical": {
        "tensile_properties": {
          "yield_strength": [
            {
              "direction": null,
              "value": null,
              "unit": null
            }
          ],
          "ultimate_tensile_strength": [
            {
              "direction": null,
              "value": "979",
              "unit": "MPa",
              "others": {
                "uncertainty": null
              }
            }
          ],
          "elongation": [
            {
              "direction": null,
              "value": "38.4",
              "unit": "%"
            }
          ],
          "youngs_modulus": null,
          "stress_strain_curves": null,
          "stress_strain_distribution": [
            {
              "direction": null,
              "distribution": null
            }
          ],
          "strain_hardening_rate": [
            {
              "property_id": null,
              "direction": null,
              "value": null,
              "unit": null
            }
          ]
        },
        "hardness": [],
        "fracture_toughness": {
          "value": null,
          "unit": null
        },
        "fatigue_properties": {
          "fatigue_limit": null,
          "cycles_to_failure": null
        },
        "creep_properties": {
          "steady_state_creep_rate": null,
          "rupture_life": null
        }
      },
      "physical": {
        "density": {
          "value": "6.88",
          "unit": "g/cm3"
        },
        "thermal_properties": {
          "thermal_conductivity": null,
          "thermal_expansion_coefficient": null,
          "specific_heat": null
        },
        "electrical_properties": {
          "electrical_conductivity": null,
          "resistivity": null
        },
        "magnetic_properties": {
          "magnetic_susceptibility": null,
          "curie_temperature": null
        }
      },
      "chemical": {
        "corrosion_resistance": {
          "test_medium": null,
          "corrosion_rate": null,
          "passivation_behavior": null
        },
        "oxidation_resistance": {
          "oxidation_rate_constant": null,
          "protective_scale": null
        }
      },
      "radiation_properties": {
        "void_swelling": null,
        "irradiation_hardening": null,
        "helium_embrittlement": null
      }
    },
    {
      "property_set_id": "prop_12c",
      "sample_id": "sample_12c_01",
      "mechanical": {
        "tensile_properties": {
          "yield_strength": [
            {
              "direction": null,
              "value": null,
              "unit": null
            }
          ],
          "ultimate_tensile_strength": [
            {
              "direction": null,
              "value": "946.7",
              "unit": "MPa",
              "others": {
                "uncertainty": null
              }
            }
          ],
          "elongation": [
            {
              "direction": null,
              "value": "56",
              "unit": "%"
            }
          ],
          "youngs_modulus": null,
          "stress_strain_curves": null,
          "stress_strain_distribution": [
            {
              "direction": null,
              "distribution": null
            }
          ],
          "strain_hardening_rate": [
            {
              "property_id": null,
              "direction": null,
              "value": null,
              "unit": null
            }
          ]
        },
        "hardness": [],
        "fracture_toughness": {
          "value": null,
          "unit": null
        },
        "fatigue_properties": {
          "fatigue_limit": null,
          "cycles_to_failure": null
        },
        "creep_properties": {
          "steady_state_creep_rate": null,
          "rupture_life": null
        }
      },
      "physical": {
        "density": {
          "value": "6.78",
          "unit": "g/cm3"
        },
        "thermal_properties": {
          "thermal_conductivity": null,
          "thermal_expansion_coefficient": null,
          "specific_heat": null
        },
        "electrical_properties": {
          "electrical_conductivity": null,
          "resistivity": null
        },
        "magnetic_properties": {
          "magnetic_susceptibility": null,
          "curie_temperature": null
        }
      },
      "chemical": {
        "corrosion_resistance": {
          "test_medium": null,
          "corrosion_rate": null,
          "passivation_behavior": null
        },
        "oxidation_resistance": {
          "oxidation_rate_constant": null,
          "protective_scale": null
        }
      },
      "radiation_properties": {
        "void_swelling": null,
        "irradiation_hardening": null,
        "helium_embrittlement": null
      }
    }
  ],
  "performance": [
    {
      "performance_id": "perf_05c",
      "sample_id": "sample_05c_01",
      "service_conditions": {
        "operating_temperature": {
          "min": null,
          "max": null,
          "unit": "C"
        },
        "stress_state": null,
        "environment": null
      },
      "lifetime_prediction": {
        "model_used": null,
        "predicted_lifetime": null,
        "confidence_interval": null
      },
      "comparative_performance": {
        "benchmark_alloy": null,
        "benchmark_process_id": null,
        "benchmark_sample_id": null,
        "improvement_percentage": null
      }
    },
    {
      "performance_id": "perf_08c",
      "sample_id": "sample_08c_01",
      "service_conditions": {
        "operating_temperature": {
          "min": null,
          "max": null,
          "unit": "C"
        },
        "stress_state": null,
        "environment": null
      },
      "lifetime_prediction": {
        "model_used": null,
        "predicted_lifetime": null,
        "confidence_interval": null
      },
      "comparative_performance": {
        "benchmark_alloy": "Fe–20Mn–10Al–1.2C steel",
        "benchmark_process_id": null,
        "benchmark_sample_id": null,
        "improvement_percentage": null
      }
    },
    {
      "performance_id": "perf_12c",
      "sample_id": "sample_12c_01",
      "service_conditions": {
        "operating_temperature": {
          "min": null,
          "max": null,
          "unit": "C"
        },
        "stress_state": null,
        "environment": null
      },
      "lifetime_prediction": {
        "model_used": null,
        "predicted_lifetime": null,
        "confidence_interval": null
      },
      "comparative_performance": {
        "benchmark_alloy": "Fe–27Mn–12Al–0.8C steel",
        "benchmark_process_id": null,
        "benchmark_sample_id": null,
        "improvement_percentage": null
      }
    }
  ],
  "characterization_methods": [
    {
      "characterization_id": "char_05c_01",
      "sample_id": "sample_05c_01",
      "microstructure_uuid": "uuid_05c_01",
      "technique": "Optical microscopy",
      "purpose": "Microstructure observation",
      "key_findings": "Duplex ferritic–austenitic structure."
    },
    {
      "characterization_id": "char_05c_02",
      "sample_id": "sample_05c_01",
      "microstructure_uuid": "uuid_05c_01",
      "technique": "TEM",
      "purpose": "Microstructure analysis",
      "key_findings": "No precipitates in austenite or ferrite."
    },
    {
      "characterization_id": "char_05c_03",
      "sample_id": "sample_05c_01",
      "microstructure_uuid": null,
      "technique": "Tensile testing",
      "purpose": "Mechanical properties",
      "key_findings": "Two-stage strain hardening behavior."
    },
    {
      "characterization_id": "char_08c_01",
      "sample_id": "sample_08c_01",
      "microstructure_uuid": "uuid_08c_01",
      "technique": "Optical microscopy",
      "purpose": "Microstructure observation",
      "key_findings": "Duplex ferritic–austenitic structure with ordered phases."
    },
    {
      "characterization_id": "char_08c_02",
      "sample_id": "sample_08c_01",
      "microstructure_uuid": "uuid_08c_01",
      "technique": "TEM",
      "purpose": "Microstructure analysis",
      "key_findings": "B2 domains with fine DO3 particles in ferrite, kappa carbides in austenite."
    },
    {
      "characterization_id": "char_08c_03",
      "sample_id": "sample_08c_01",
      "microstructure_uuid": null,
      "technique": "Tensile testing",
      "purpose": "Mechanical properties",
      "key_findings": "Two-stage strain hardening behavior."
    },
    {
      "characterization_id": "char_12c_01",
      "sample_id": "sample_12c_01",
      "microstructure_uuid": "uuid_12c_01",
      "technique": "Optical microscopy",
      "purpose": "Microstructure observation",
      "key_findings": "Fully austenitic with annealing twins."
    },
    {
      "characterization_id": "char_12c_02",
      "sample_id": "sample_12c_01",
      "microstructure_uuid": "uuid_12c_01",
      "technique": "TEM",
      "purpose": "Microstructure analysis",
      "key_findings": "Kappa carbides in austenite matrix."
    },
    {
      "characterization_id": "char_12c_03",
      "sample_id": "sample_12c_01",
      "microstructure_uuid": null,
      "technique": "Tensile testing",
      "purpose": "Mechanical properties",
      "key_findings": "Three-stage strain hardening behavior."
    }
  ],
  "computational_details": [],
  "unmapped_findings": [
    "Table 1 (Chemical compositions) and Table 2 (Mechanical properties) content are referenced but not fully detailed in the text stream; specific values for 0.5C steel yield strength and UTS are not explicitly provided in the text summary.",
    "Grain size comparison mentioned (0.8C smaller than 1.2C) but no numerical values provided.",
    "Stacking fault energy (SFE) values are provided in text (73.4, 77.9, 84.5 mJ/m2) but not mapped to specific property fields in schema.",
    "Specific strength value for 0.8C steel (142.3 MPa cm3/g) is mentioned but not mapped to standard property fields."
  ]
}
