Repository: RiverYanggg/SteelDig-High-Density-Information-Extraction-for-Massive-Steel-Literature

File: datasets/output_text/Co-precipitation mechanism of Cu-rich phase and κ-carbide precipitates in Fe-28Mn-10Al-1C-3Cu austenitic low-density steel.json
{
  "unmapped_findings": [
    "The Cu-rich phase in ferrite generally precipitates with BCC structure first and finally transforms into steady-state FCC structure, however, the Cu-rich phase in austenitic precipitates directly in the FCC structure.",
    "According to SAED analysis, the Cu-rich phase has BCC structure (Fig. 1, inset), but IFFT photos show Cu-rich phase crystal plane spacing (00-2) is 0.182 nm which is consistent with Cu in FCC structure.",
    "The lattice parameter of FCC Cu-rich phase and κ-carbide are a = 0.3652 nm and a = 0.3775 nm, respectively. The lattice parameter of austenitic matrix under solution treatment is a = 0.3689 nm obtained by XRD.",
    "The critical lattice parameter of the austenitic matrix is about a = 0.3670 nm.",
    "The lattice parameter of 0Cu steel and 3Cu steel under solid solution treatment are a = 0.3687 nm and a = 0.3689 nm, respectively."
  ],
  "metadata": {
    "doi": null,
    "title": "Co-precipitation mechanism of Cu-rich phase and κ-carbide precipitates in Fe-28Mn-10Al-1C-3Cu austenitic low-density steel",
    "authors": [
      "Xiqiang Ren",
      "Yanfei Qi",
      "Yungang Li",
      "Jingyi Zhou",
      "Jiahao Gu"
    ],
    "publication_year": null,
    "journal": null,
    "keywords": [
      "Austenitic low-density steel",
      "Particles",
      "Nanosize",
      "Microstructure",
      "Co-precipitation mechanism"
    ],
    "research_type": "Experimental",
    "alloy_system": {
      "base_element": "Fe",
      "alloying_elements": [
        "Mn",
        "Al",
        "C",
        "Cu"
      ],
      "nominal_composition": [
        {
          "element": "Mn",
          "weight_percent": "28",
          "atomic_percent": null
        },
        {
          "element": "Al",
          "weight_percent": "10",
          "atomic_percent": null
        },
        {
          "element": "C",
          "weight_percent": "1",
          "atomic_percent": null
        },
        {
          "element": "Cu",
          "weight_percent": "3",
          "atomic_percent": null
        }
      ]
    }
  },
  "processing": {
    "synthesis_methods": [],
    "process_sequence": [
      {
        "sequence": "0",
        "type": "solution treatment",
        "method": "heat treatment",
        "temperature": "1000",
        "unit": "°C",
        "duration": "1 h",
        "cooling_medium": null,
        "reduction_ratio": null,
        "others": null
      },
      {
        "sequence": "1",
        "type": "aging treatment",
        "method": "heat treatment",
        "temperature": "550",
        "unit": "°C",
        "duration": "3 h",
        "cooling_medium": null,
        "reduction_ratio": null,
        "others": null
      }
    ],
    "post_processing": [],
    "others": {
      "note": "TEM samples with diameter of 3 mm were mechanically polished to about 100 μm thickness, and then twin-jet electro-polished in 10% perchloric acid alcohol"
    }
  },
  "structure": {
    "overall_structure": "Austenitic matrix with coherent precipitates of κ-carbide and Cu-rich phase",
    "number_of_phases": "3",
    "microstructure_counts": null,
    "microstructure_list": [
      {
        "uuid": "uuid-001",
        "related_sequence": "1",
        "phases_present": [
          {
            "phase_name": "γ-austenite",
            "crystal_structure": "FCC",
            "volume_fraction": null,
            "morphology": "matrix",
            "grain_size": null,
            "texture": null
          },
          {
            "phase_name": "κ-carbide",
            "crystal_structure": "FCC",
            "volume_fraction": null,
            "morphology": "dots or bars",
            "grain_size": null,
            "texture": "cube-on-cube with austenite: [100]κ//[100]γ and (100)κ//(100)γ"
          },
          {
            "phase_name": "Cu-rich phase",
            "crystal_structure": "FCC",
            "volume_fraction": null,
            "morphology": "irregular oval and bars",
            "grain_size": "~10 nm (diameter for oval), ~30 nm (length for bars)",
            "texture": "cube-on-cube with austenite: [110]Cu//[110]γ and (111)Cu//(111)γ"
          }
        ],
        "defects": "almost no dislocations and stacking faults in the Cu-rich phase",
        "grain_structure": {
          "average_grain_size": {
            "value": null,
            "unit": null
          },
          "grain_size_distribution": null,
          "texture": null
        },
        "precipitates": [
          {
            "type": "κ-carbide",
            "size": {
              "value": null,
              "unit": null
            },
            "distribution": "intragranular",
            "coherency": "coherent with austenitic matrix, lattice misfit 2.3%, interfacial energy 0.025 J/m²"
          },
          {
            "type": "Cu-rich phase",
            "size": {
              "value": "~10-30",
              "unit": "nm"
            },
            "distribution": "intragranular, near κ-carbide",
            "coherency": "coherent with austenitic matrix, lattice misfit 1.0%, interfacial energy 0.086 J/m²"
          }
        ]
      }
    ]
  },
  "interface": {
    "phases": [
      {
        "phase_1_name": "κ-carbide",
        "phase_2_name": "Cu-rich phase",
        "coherence": "coherent, lattice misfit 3.4%"
      },
      {
        "phase_1_name": "κ-carbide",
        "phase_2_name": "γ-austenite",
        "coherence": "coherent, lattice misfit 2.3%, interfacial energy 0.025 J/m²"
      },
      {
        "phase_1_name": "Cu-rich phase",
        "phase_2_name": "γ-austenite",
        "coherence": "coherent, lattice misfit 1.0%, interfacial energy 0.086 J/m²"
      }
    ],
    "defect_interaction": [],
    "others": [
      {
        "orientation_relationship": "[110]γ // [110]κ // [110]Cu and (111)γ // (111)κ // (111)Cu"
      },
      {
        "precipitation_sequence": "κ-carbide precipitates first during aging, followed by Cu-rich phase; precipitation of κ-carbide promotes Cu-rich phase precipitation"
      }
    ],
    "phase_evolution": "κ-carbide precipitates first during aging treatment, promoting Cu-rich phase precipitation; Cu atoms migrate to austenitic matrix without κ-carbide, increasing Cu concentration near κ-carbide; when Cu concentration reaches critical level, Cu atoms gather and form clusters that precipitate as Cu-rich phase"
  },
  "properties": {
    "mechanical": {
      "tensile_properties": {
        "yield_strength": [
          {
            "direction": null,
            "value": "360~540",
            "unit": "MPa"
          }
        ],
        "ultimate_tensile_strength": [],
        "elongation": [],
        "youngs_modulus": null,
        "stress_strain_curves": null,
        "stress_strain_distribution": [],
        "strain_hardening_rate": []
      },
      "hardness": [],
      "fracture_toughness": {
        "value": null,
        "unit": null
      },
      "fatigue_properties": {
        "fatigue_limit": null,
        "cycles_to_failure": null
      },
      "creep_properties": {
        "steady_state_creep_rate": null,
        "rupture_life": null
      }
    },
    "physical": {
      "density": {
        "value": null,
        "unit": null
      },
      "thermal_properties": {
        "thermal_conductivity": null,
        "thermal_expansion_coefficient": null,
        "specific_heat": null
      },
      "electrical_properties": {
        "electrical_conductivity": null,
        "resistivity": null
      },
      "magnetic_properties": {
        "magnetic_susceptibility": null,
        "curie_temperature": null
      }
    },
    "chemical": {
      "corrosion_resistance": {
        "test_medium": null,
        "corrosion_rate": null,
        "passivation_behavior": null
      },
      "oxidation_resistance": {
        "oxidation_rate_constant": null,
        "protective_scale": null
      }
    },
    "radiation_properties": {
      "void_swelling": null,
      "irradiation_hardening": null,
      "helium_embrittlement": null
    }
  },
  "performance": {
    "service_conditions": {
      "operating_temperature": {
        "min": null,
        "max": null,
        "unit": null
      },
      "stress_state": null,
      "environment": null
    },
    "lifetime_prediction": {
      "model_used": null,
      "predicted_lifetime": null,
      "confidence_interval": null
    },
    "comparative_performance": {
      "benchmark_alloy": null,
      "improvement_percentage": null
    }
  },
  "characterization_methods": [
    {
      "technique": "HR-TEM (High-Resolution Transmission Electron Microscopy)",
      "purpose": "microstructure examination and precipitate morphology observation",
      "key_findings": "Cu-rich phase with FCC structure, irregular oval (~10 nm) and bars shapes (~30 nm), coherent interface with austenite matrix"
    },
    {
      "technique": "EDS (Energy Dispersive Spectrometer)",
      "purpose": "elemental mapping and composition analysis",
      "key_findings": "Fe, Mn and Al atoms exhibited brighter contrast in κ-carbide zone while Cu atoms exhibit darker contrast; Cu atoms exhibit brighter contrast in Cu-rich phase while Fe, Mn, and Al exhibit darker contrast"
    },
    {
      "technique": "SAED (Selected Area Electron Diffraction)",
      "purpose": "crystal structure determination and orientation relationship analysis",
      "key_findings": "Cu-rich phase has BCC structure in inset of Fig. 1; cube-on-cube orientation relationship between κ-carbide, Cu-rich phase and austenitic matrix"
    },
    {
      "technique": "XRD (X-ray Diffraction)",
      "purpose": "lattice parameter measurement",
      "key_findings": "lattice parameter of austenitic matrix under solution treatment is 0.3689 nm; lattice parameters of 0Cu steel and 3Cu steel are 0.3687 nm and 0.3689 nm respectively"
    }
  ],
  "computational_details": {
    "simulation_method": null,
    "software_used": null,
    "potential_model": null,
    "validation_against_experiment": null,
    "analytical_model": [
      {
        "model_name": "Lattice misfit formula",
        "equation_role": "calculate lattice misfit between phases",
        "parameters": "δ = |a₀ - a₁| / a₀, where a₀ and a₁ are lattice parameters",
        "model_note": "Calculated lattice misfits: κ-carbide/Cu-rich phase = 3.4%, κ-carbide/austenite = 2.3%, Cu-rich phase/austenite = 1.0%"
      },
      {
        "model_name": "Composition boundary formula for κ-carbide precipitation",
        "equation_role": "determine critical composition for intragranular κ-carbide precipitation",
        "parameters": "0.208(wt.%C) + 0.098(wt.%Al) = 1 - 0.0054(wt.%Mn)",
        "model_note": "Critical Al content for κ-carbide precipitation in 0Cu steel calculated as 6.52 wt%"
      }
    ]
  }
}

File: datasets/output_text/Current state of Fe-Mn-Al-C low density steels.json
{
  "unmapped_findings": [
    "The addition of 1 wt% Al leads to a 1.3% reduction in density and a 2% reduction in Young's modulus",
    "Density reduction formula for ferritic steels: ρ_ferritic (g/cm³) = 7.874 - 0.098 (wt% Al)",
    "Density reduction formula for austenitic steels: ρ_austenitic (g/cm³) = 8.15 - 0.101 (wt% Al) - 0.41 (wt% C) - 0.0085 (wt% Mn)",
    "Critical Al content > 7% and C > 0.7% required for intragranular κ'-carbide precipitation",
    "Al extends the δ-ferrite phase field and suppresses γ single phase region",
    "Mn restrains κ phase formation while Al restrains formation of M₃C and M₂₃C₆ carbides",
    "Processing challenges include: nozzle clogging during continuous casting, surface oxide formation, cracking during hot/cold forming, and reduced solidus temperatures",
    "Specific stiffness comparison shows low density steels are not higher than HSLA steels and aluminium alloys",
    "Strain hardening mechanisms include TWIP, TRIP, MBIP (microband induced plasticity), DSBR (dynamic slip band refinement), and SIP (shear band induced plasticity)",
    "Impact toughness of solution treated austenitic steels is slightly lower than Cr-Ni stainless steels but higher than conventional high strength steels",
    "Corrosion resistance is not improved compared to conventional high strength steels; coating is necessary",
    "Weldability issues include parting in weld centreline, lower hardness in parting, peak hardness in HAZ, and reduced creep rupture life in weldments",
    "Fatigue behavior data is conflicting and insufficient for definitive conclusions",
    "Formability data is limited; hole expansion ratio comparable to DP600 but bending angle and dome expansion lower than conventional AHSS"
  ],
  "metadata": {
    "doi": null,
    "title": "Current state of Fe-Mn-Al-C low density steels",
    "authors": [
      "Shangping Chen",
      "Radhakanta Rana",
      "Arunansu Haldar",
      "Ranjit Kumar Ray"
    ],
    "publication_year": "2017",
    "journal": null,
    "keywords": [
      "Low density steels",
      "Deformation mechanisms",
      "Phase transformation",
      "Short-range ordering",
      "κ-carbide",
      "Planar glide",
      "TRIP steel",
      "TWIP steel",
      "Stacking fault energy"
    ],
    "research_type": "Review",
    "alloy_system": {
      "base_element": "Fe",
      "alloying_elements": [
        "Mn",
        "Al",
        "C"
      ],
      "nominal_composition": []
    }
  },
  "processing": {
    "synthesis_methods": [
      {
        "method": "Melting and ingot casting",
        "parameters": {
          "temperature": null,
          "atmosphere": null,
          "cooling_rate": null,
          "others": "Laboratory scale ingots (~50 kg)"
        }
      }
    ],
    "process_sequence": [
      {
        "sequence": "0",
        "type": "Homogenization",
        "method": null,
        "temperature": "1100-1250",
        "unit": "°C",
        "duration": "1-3 h",
        "cooling_medium": null,
        "reduction_ratio": null,
        "others": null
      },
      {
        "sequence": "1",
        "type": "Hot rolling",
        "method": null,
        "temperature": "850-1000",
        "unit": "°C",
        "duration": null,
        "cooling_medium": null,
        "reduction_ratio": null,
        "others": "Rolled to 2-5 mm thickness; reheating between passes may be required to avoid cracking"
      },
      {
        "sequence": "2",
        "type": "Coiling simulation",
        "method": null,
        "temperature": "500-650",
        "unit": "°C",
        "duration": "1-5 h",
        "cooling_medium": null,
        "reduction_ratio": null,
        "others": "Alternative to direct cooling or water quenching to room temperature"
      },
      {
        "sequence": "3",
        "type": "Cold rolling",
        "method": null,
        "temperature": null,
        "unit": null,
        "duration": null,
        "cooling_medium": null,
        "reduction_ratio": null,
        "others": "For ferritic and duplex steels; for austenitic steels prior to solution treatment"
      },
      {
        "sequence": "4",
        "type": "Solution treatment",
        "method": null,
        "temperature": "900-1100",
        "unit": "°C",
        "duration": "1 h",
        "cooling_medium": "Water, oil or other quench media",
        "reduction_ratio": null,
        "others": "Performed in single austenite phase area"
      },
      {
        "sequence": "5",
        "type": "Aging",
        "method": null,
        "temperature": "500-700",
        "unit": "°C",
        "duration": "5-20 h",
        "cooling_medium": null,
        "reduction_ratio": null,
        "others": "For age-hardenable austenitic steels to produce κ'-carbide precipitation hardening"
      }
    ],
    "post_processing": [],
    "others": {
      "note": "For ferritic steels: cold rolling and recrystallization annealing at 700-1000°C required. For duplex steels: intercritical annealing at 700-900°C followed by austempering."
    }
  },
  "structure": {
    "overall_structure": "Four categories: (1) Ferritic steels (δ-ferrite with possible A2, B2, DO3 ordering), (2) Ferrite-based duplex steels (δ + γ), (3) Austenite-based duplex steels (γ + δ + κ'), (4) Austenitic steels (γ with κ'-carbide precipitates)",
    "number_of_phases": "Multiple",
    "microstructure_counts": null,
    "microstructure_list": [
      {
        "uuid": "ferritic-microstructure",
        "related_sequence": "0",
        "phases_present": [
          {
            "phase_name": "δ-ferrite",
            "crystal_structure": "BCC (A2, B2 or DO3 ordered)",
            "volume_fraction": null,
            "morphology": "Elongated band-like structures, columnar in as-cast state",
            "grain_size": "40-90 μm after recrystallization annealing",
            "texture": "Strong Cube fibre {001}<110>"
          },
          {
            "phase_name": "κ-carbide",
            "crystal_structure": "Perovskite (E2₁)",
            "volume_fraction": null,
            "morphology": "Thick elongated rod-like shape, semicoherent",
            "grain_size": null,
            "texture": null
          }
        ],
        "defects": null,
        "grain_structure": {
          "average_grain_size": {
            "value": "40-90",
            "unit": "μm"
          },
          "grain_size_distribution": null,
          "texture": "Random with higher intensity of Cube fibre"
        },
        "precipitates": [
          {
            "type": "κ-carbide",
            "size": {
              "value": "Coarse",
              "unit": null
            },
            "distribution": "Along original δ-ferrite grain boundaries during slow cooling",
            "coherency": "Semicoherent"
          }
        ]
      },
      {
        "uuid": "austenitic-microstructure",
        "related_sequence": "4",
        "phases_present": [
          {
            "phase_name": "γ-austenite",
            "crystal_structure": "FCC",
            "volume_fraction": null,
            "morphology": "Equiaxed grain structure with annealing twins",
            "grain_size": "Variable, 3-80 μm depending on processing",
            "texture": null
          },
          {
            "phase_name": "κ'-carbide",
            "crystal_structure": "Perovskite (E2₁), metastable (Fe,Mn)₃AlCₓ",
            "volume_fraction": "0.05-0.35",
            "morphology": "Nano-sized cuboidal precipitates, coherent",
            "grain_size": "2-20 nm",
            "texture": null
          }
        ],
        "defects": null,
        "grain_structure": {
          "average_grain_size": {
            "value": "38-80",
            "unit": "μm"
          },
          "grain_size_distribution": null,
          "texture": null
        },
        "precipitates": [
          {
            "type": "κ'-carbide (intragranular)",
            "size": {
              "value": "2-20",
              "unit": "nm"
            },
            "distribution": "Homogeneous within austenite matrix",
            "coherency": "Coherent (lattice mismatch <3%)"
          },
          {
            "type": "κ*-carbide (intergranular)",
            "size": {
              "value": "Coarse, 3-6 times larger than intragranular",
              "unit": null
            },
            "distribution": "Along austenite grain boundaries, initially discrete then continuous",
            "coherency": null
          }
        ]
      },
      {
        "uuid": "duplex-microstructure",
        "related_sequence": "1",
        "phases_present": [
          {
            "phase_name": "δ-ferrite",
            "crystal_structure": "BCC",
            "volume_fraction": "5-50%",
            "morphology": "Elongated stringers parallel to rolling direction",
            "grain_size": null,
            "texture": null
          },
          {
            "phase_name": "γ-austenite",
            "crystal_structure": "FCC",
            "volume_fraction": "Variable",
            "morphology": "Bands between ferrite stringers",
            "grain_size": "Refined through recrystallization",
            "texture": null
          },
          {
            "phase_name": "α-ferrite",
            "crystal_structure": "BCC (B2 or DO3 ordered)",
            "volume_fraction": null,
            "morphology": "Fine stringers along grain boundaries or shear bands",
            "grain_size": null,
            "texture": null
          }
        ],
        "defects": null,
        "grain_structure": {
          "average_grain_size": {
            "value": null,
            "unit": null
          },
          "grain_size_distribution": "Bimodal structure with coarse δ-ferrite and fine austenite",
          "texture": null
        },
        "precipitates": [
          {
            "type": "κ-carbide",
            "size": {
              "value": "Thicker, rod-type",
              "unit": null
            },
            "distribution": "At δ/γ interfaces or within transformed regions",
            "coherency": "Semicoherent in ferrite (mismatch ~6%)"
          }
        ]
      }
    ]
  },
  "interface": {
    "phases": [
      {
        "phase_1_name": "γ-austenite",
        "phase_2_name": "κ'-carbide",
        "coherence": "Coherent, cube-on-cube orientation relationship [100]κ//[100]γ, lattice mismatch <3%"
      },
      {
        "phase_1_name": "α-ferrite",
        "phase_2_name": "κ-carbide",
        "coherence": "Semicoherent, lattice mismatch ~6%"
      },
      {
        "phase_1_name": "δ-ferrite",
        "phase_2_name": "γ-austenite",
        "coherence": null
      }
    ],
    "defect_interaction": [
      {
        "interaction_type": "Dislocation-SRO interaction",
        "quality_description": "Glide plane softening due to short-range ordering leads to planar glide"
      },
      {
        "interaction_type": "Dislocation-κ' carbide interaction",
        "quality_description": "Shearing of nano-sized κ' carbides by dislocations, contributing to planar slip"
      },
      {
        "interaction_type": "Dislocation-B2 particle interaction",
        "quality_description": "Dislocations pile up or bow out at B2 phase boundaries, particles not sheared"
      }
    ],
    "others": [
      {
        "phase_evolution": "γ → γ' + γ'' (spinodal) → γ' + L1₂ (SRO) → γ' + κ' during aging"
      }
    ],
    "phase_evolution": "Sequence: Spinodal decomposition → SRO formation → κ'-carbide precipitation → possible transformation to equilibrium κ + DO₃/B2 + β-Mn at prolonged aging"
  },
  "properties": {
    "mechanical": {
      "tensile_properties": {
        "yield_strength": [
          {
            "direction": null,
            "value": "0.4-1.0",
            "unit": "GPa"
          }
        ],
        "ultimate_tensile_strength": [
          {
            "direction": null,
            "value": "0.6-2.0",
            "unit": "GPa",
            "others": {
              "uncertainty": null
            }
          }
        ],
        "elongation": [
          {
            "direction": null,
            "value": "30-100",
            "unit": "%"
          }
        ],
        "youngs_modulus": null,
        "stress_strain_curves": null,
        "stress_strain_distribution": null,
        "strain_hardening_rate": null
      },
      "hardness": [],
      "fracture_toughness": {
        "value": null,
        "unit": null
      },
      "fatigue_properties": {
        "fatigue_limit": null,
        "cycles_to_failure": null
      },
      "creep_properties": {
        "steady_state_creep_rate": null,
        "rupture_life": null
      }
    },
    "physical": {
      "density": {
        "value": "7.874-0.098(wt%Al) for ferritic; 8.15-0.101(wt%Al)-0.41(wt%C)-0.0085(wt%Mn) for austenitic",
        "unit": "g/cm³"
      },
      "thermal_properties": {
        "thermal_conductivity": null,
        "thermal_expansion_coefficient": null,
        "specific_heat": null
      },
      "electrical_properties": {
        "electrical_conductivity": null,
        "resistivity": null
      },
      "magnetic_properties": {
        "magnetic_susceptibility": null,
        "curie_temperature": null
      }
    },
    "chemical": {
      "corrosion_resistance": {
        "test_medium": null,
        "corrosion_rate": null,
        "passivation_behavior": "Not improved compared to conventional high strength steels; inferior to 304 stainless steel"
      },
      "oxidation_resistance": {
        "oxidation_rate_constant": null,
        "protective_scale": null
      }
    },
    "radiation_properties": {
      "void_swelling": null,
      "irradiation_hardening": null,
      "helium_embrittlement": null
    }
  },
  "performance": {
    "service_conditions": {
      "operating_temperature": {
        "min": null,
        "max": null,
        "unit": null
      },
      "stress_state": null,
      "environment": "Automotive structural applications"
    },
    "lifetime_prediction": {
      "model_used": null,
      "predicted_lifetime": null,
      "confidence_interval": null
    },
    "comparative_performance": {
      "benchmark_alloy": "High Mn TWIP steels, conventional HSLA, DP600, 304 stainless steel",
      "improvement_percentage": null
    }
  },
  "characterization_methods": [
    {
      "technique": "Transmission electron microscopy (TEM)",
      "purpose": "Microstructure observation, precipitate identification, dislocation structure analysis",
      "key_findings": "κ-carbide crystal structure, L1₂ ordering, planar dislocation glide structures"
    },
    {
      "technique": "Scanning electron microscopy (SEM)",
      "purpose": "Microstructure imaging, precipitate morphology",
      "key_findings": "κ'-carbide growth features, lamellar colony formation"
    },
    {
      "technique": "X-ray diffraction",
      "purpose": "Phase identification",
      "key_findings": "Phase constitution determination"
    },
    {
      "technique": "Atom probe tomography",
      "purpose": "Chemical composition analysis at atomic scale",
      "key_findings": "Off-stoichiometric composition of κ-carbide with depletion of C and Al"
    },
    {
      "technique": "FactSage 6.4 thermodynamic software",
      "purpose": "Phase diagram calculation and thermodynamic modeling",
      "key_findings": "Phase equilibria predictions, deviation from experimental data at high Mn/Al contents"
    },
    {
      "technique": "CALPHAD approach",
      "purpose": "Thermodynamic database development",
      "key_findings": "Phase boundary calculations"
    }
  ],
  "computational_details": {
    "simulation_method": "CALPHAD approach",
    "software_used": "FactSage 6.4",
    "potential_model": null,
    "validation_against_experiment": "Calculated phase diagrams compared with experimental data; deviations observed at high Mn (>20%) and high Al contents requiring improved databases",
    "analytical_model": []
  }
}

File: datasets/output_text/Effect of cold rolling and subsequent heat treatment on microstructural evolution and mechanical properties of Fe-Mn-Al-C-(Ni) based austenitic low-density steels.json
{
  "unmapped_findings": [
    "The Mn/Ni ratio played a vital role towards controlling precipitation and recrystallization and accordingly, the mechanical properties.",
    "Planar slip activity, dynamic slip band refinement in conjunction with dislocation-twin interaction mechanisms were noticed in fully recrystallized austenite and thereby leading to enhanced strain hardening and ductility.",
    "Lowering Mn in Ni containing LDS reduced the processing temperature window of the alloy in two-phase region.",
    "15Mn5Ni alloy has experienced cracking beyond 50% cold reduction; hence, further reduction was not carried out on any of the chosen alloys for comparison reasons.",
    "The B2 stringer underwent concurrent deformation with austenite grains, which resulted in significant reduction in the average thickness of B2 stringer from ~8 μm to ~2 μm and eventually sheared and fragmented at higher strain.",
    "Dissolution rate of finer B2 particles was seen to be higher than that of B2 stringers.",
    "The volume fraction of annealing twins increased with the heat treatment temperature and was found to be highest in 28Mn0Ni alloy and least in 15Mn5Ni alloy at any given temperature.",
    "15Mn5Ni alloy showed much lesser recrystallization of austenite matrix and large volume fraction of secondary phase precipitation along grain boundaries forming precipitate rich zones at 1023 K.",
    "Fracture in 15Mn5Ni alloy was seemed to crack initiation-controlled with fast propagation of cracks with quasi-cleavage fracture morphology, whereas 28Mn0Ni and 28Mn5Ni exhibited dimple morphology indicating ductile failure.",
    "Inhomogeneous slip band spacing was developed in Ni containing LDS alloys, whereas Ni-free LDS (28Mn0Ni) alloy exhibited homogeneous slip band spacing under similar heat-treated conditions of HR+CR+1173 K."
  ],
  "metadata": {
    "doi": null,
    "title": "Effect of cold rolling and subsequent heat treatment on microstructural evolution and mechanical properties of Fe-Mn-Al-C-(Ni) based austenitic low-density steels",
    "authors": [
      "Bidyapati Mishra",
      "Rajdeep Sarkar",
      "Vajinder Singh",
      "Deepak Kumar",
      "A. Mukhopadhyay",
      "V. Madhu",
      "M.J.N.V. Prasad"
    ],
    "publication_year": null,
    "journal": null,
    "keywords": [
      "Low-density steels",
      "Austenite",
      "Cold rolling",
      "Microstructure",
      "Tensile properties"
    ],
    "research_type": "Experimental study",
    "alloy_system": {
      "base_element": "Fe",
      "alloying_elements": [
        "Mn",
        "Al",
        "C",
        "Ni"
      ],
      "nominal_composition": [
        {
          "element": "Fe-28Mn-9Al-0.9C",
          "weight_percent": "28Mn-9Al-0.9C-balance Fe",
          "atomic_percent": null
        },
        {
          "element": "Fe-28Mn-9Al-0.9C-5Ni",
          "weight_percent": "28Mn-9Al-0.9C-5Ni-balance Fe",
          "atomic_percent": null
        },
        {
          "element": "Fe-15Mn-9Al-0.9C-5Ni",
          "weight_percent": "15Mn-9Al-0.9C-5Ni-balance Fe",
          "atomic_percent": null
        }
      ]
    }
  },
  "processing": {
    "synthesis_methods": [
      {
        "method": "Vacuum induction melting",
        "parameters": {
          "temperature": null,
          "atmosphere": "Vacuum",
          "cooling_rate": null,
          "others": "30 kg ingot"
        }
      }
    ],
    "process_sequence": [
      {
        "sequence": "0",
        "type": "Homogenization",
        "method": "Heat treatment",
        "temperature": "1423",
        "unit": "K",
        "duration": "2.5 h",
        "cooling_medium": null,
        "reduction_ratio": null,
        "others": null
      },
      {
        "sequence": "1",
        "type": "Hot rolling",
        "method": "Rolling",
        "temperature": "1323",
        "unit": "K",
        "duration": null,
        "cooling_medium": null,
        "reduction_ratio": null,
        "others": "Final thickness ~13 mm"
      },
      {
        "sequence": "2",
        "type": "Cold rolling",
        "method": "Rolling",
        "temperature": "Room temperature",
        "unit": null,
        "duration": null,
        "cooling_medium": null,
        "reduction_ratio": "50%",
        "others": "Multiple passes, final thickness ~6 mm"
      },
      {
        "sequence": "3",
        "type": "Heat treatment",
        "method": "Annealing",
        "temperature": "873-1273",
        "unit": "K",
        "duration": "1 h",
        "cooling_medium": "Water quenching",
        "reduction_ratio": null,
        "others": "Temperature range 973-1173 K primarily studied"
      }
    ],
    "post_processing": [],
    "others": {
      "note": "15Mn5Ni alloy experienced cracking beyond 50% cold reduction"
    }
  },
  "structure": {
    "overall_structure": "Austenite-based low-density steel with secondary phases (B2 and κ-carbides) depending on composition and heat treatment",
    "number_of_phases": "2-3",
    "microstructure_counts": null,
    "microstructure_list": [
      {
        "uuid": "microstructure-hr-28mn0ni",
        "related_sequence": "1",
        "phases_present": [
          {
            "phase_name": "Austenite (γ)",
            "crystal_structure": "FCC",
            "volume_fraction": "~100%",
            "morphology": "Equiaxed",
            "grain_size": "5-7 μm",
            "texture": "Nearly random"
          }
        ],
        "defects": null,
        "grain_structure": {
          "average_grain_size": {
            "value": "5-7",
            "unit": "μm"
          },
          "grain_size_distribution": null,
          "texture": "Nearly random"
        },
        "precipitates": []
      },
      {
        "uuid": "microstructure-hr-28mn5ni",
        "related_sequence": "1",
        "phases_present": [
          {
            "phase_name": "Austenite (γ)",
            "crystal_structure": "FCC",
            "volume_fraction": "~96%",
            "morphology": "Equiaxed",
            "grain_size": "5-7 μm",
            "texture": null
          },
          {
            "phase_name": "B2",
            "crystal_structure": "Ordered BCC (B2)",
            "volume_fraction": "~4%",
            "morphology": "Elongated stringers and polygonal particles",
            "grain_size": null,
            "texture": null
          }
        ],
        "defects": null,
        "grain_structure": {
          "average_grain_size": {
            "value": "5-7",
            "unit": "μm"
          },
          "grain_size_distribution": null,
          "texture": null
        },
        "precipitates": [
          {
            "type": "B2 phase",
            "size": {
              "value": "8",
              "unit": "μm (stringer thickness)"
            },
            "distribution": "Stringers and particles in γ-matrix",
            "coherency": null
          }
        ]
      },
      {
        "uuid": "microstructure-hr-15mn5ni",
        "related_sequence": "1",
        "phases_present": [
          {
            "phase_name": "Austenite (γ)",
            "crystal_structure": "FCC",
            "volume_fraction": "~88%",
            "morphology": "Equiaxed",
            "grain_size": null,
            "texture": null
          },
          {
            "phase_name": "B2",
            "crystal_structure": "Ordered BCC (B2)",
            "volume_fraction": "~12%",
            "morphology": "Elongated stringers (bamboo-like) and polygonal particles",
            "grain_size": null,
            "texture": null
          }
        ],
        "defects": null,
        "grain_structure": {
          "average_grain_size": {
            "value": null,
            "unit": null
          },
          "grain_size_distribution": null,
          "texture": null
        },
        "precipitates": [
          {
            "type": "B2 phase",
            "size": {
              "value": "8",
              "unit": "μm (stringer thickness prior to cold rolling)"
            },
            "distribution": "Higher fraction of stringers than 28Mn5Ni",
            "coherency": null
          },
          {
            "type": "κ-carbides",
            "size": {
              "value": null,
              "unit": null
            },
            "distribution": "Higher volume fraction than 28Mn5Ni and 28Mn0Ni",
            "coherency": null
          }
        ]
      },
      {
        "uuid": "microstructure-cr-all",
        "related_sequence": "2",
        "phases_present": [
          {
            "phase_name": "Deformed austenite",
            "crystal_structure": "FCC",
            "volume_fraction": null,
            "morphology": "Deformed grains with parallel slip bands",
            "grain_size": null,
            "texture": null
          },
          {
            "phase_name": "B2",
            "crystal_structure": "Ordered BCC (B2)",
            "volume_fraction": null,
            "morphology": "Deformed stringers, fragmented, thickness reduced to ~2 μm",
            "grain_size": null,
            "texture": "Near <100> orientation in stringers"
          }
        ],
        "defects": "Parallel slip bands in austenite, sheared and fragmented B2 stringers at 35-45° to rolling direction",
        "grain_structure": {
          "average_grain_size": {
            "value": null,
            "unit": null
          },
          "grain_size_distribution": null,
          "texture": null
        },
        "precipitates": []
      },
      {
        "uuid": "microstructure-ht-973k",
        "related_sequence": "3",
        "phases_present": [
          {
            "phase_name": "Austenite (γ)",
            "crystal_structure": "FCC",
            "volume_fraction": null,
            "morphology": "Partially recrystallized and deformed regions",
            "grain_size": null,
            "texture": null
          },
          {
            "phase_name": "B2",
            "crystal_structure": "Ordered BCC (B2)",
            "volume_fraction": "Up to ~40% in 15Mn5Ni",
            "morphology": "Fine intragranular (5-200 nm) and coarser intergranular (0.5-1.5 μm)",
            "grain_size": "5-200 nm (intragranular), 0.5-1.5 μm (intergranular)",
            "texture": null
          },
          {
            "phase_name": "κ-carbides",
            "crystal_structure": "Perovskite (E21)",
            "volume_fraction": null,
            "morphology": "Fine intragranular and coarse intergranular",
            "grain_size": "10-60 nm (in deformed regions), finer in recrystallized regions",
            "texture": null
          }
        ],
        "defects": "Mixed regions of recrystallized and deformed austenite, precipitate-rich zones along grain boundaries in 15Mn5Ni",
        "grain_structure": {
          "average_grain_size": {
            "value": null,
            "unit": null
          },
          "grain_size_distribution": "Bimodal: recrystallized grains and deformed regions",
          "texture": null
        },
        "precipitates": [
          {
            "type": "κ-carbides",
            "size": {
              "value": "10-60",
              "unit": "nm"
            },
            "distribution": "Intragranular (fine, uniform in recrystallized regions) and intergranular (coarse in deformed regions)",
            "coherency": null
          },
          {
            "type": "B2 particles",
            "size": {
              "value": "5-200",
              "unit": "nm (intragranular)"
            },
            "distribution": "Intragranular and intergranular",
            "coherency": null
          }
        ]
      },
      {
        "uuid": "microstructure-ht-1173k",
        "related_sequence": "3",
        "phases_present": [
          {
            "phase_name": "Austenite (γ)",
            "crystal_structure": "FCC",
            "volume_fraction": "Majority",
            "morphology": "Fully recrystallized with annealing twins",
            "grain_size": "Larger in 28Mn0Ni, refined in Ni-containing alloys",
            "texture": null
          },
          {
            "phase_name": "B2",
            "crystal_structure": "Ordered BCC (B2)",
            "volume_fraction": "~15% in 15Mn5Ni, lower in others",
            "morphology": "Partially dissolved, recovered bamboo-type morphology for prior B2",
            "grain_size": null,
            "texture": "Single crystal type orientations with OR to adjacent γ grains"
          }
        ],
        "defects": "Annealing twins in austenite",
        "grain_structure": {
          "average_grain_size": {
            "value": "Larger than at 973 K for 28Mn0Ni, refined for Ni-containing",
            "unit": null
          },
          "grain_size_distribution": null,
          "texture": null
        },
        "precipitates": [
          {
            "type": "B2 particles",
            "size": {
              "value": "Reduced compared to 973 K",
              "unit": null
            },
            "distribution": "Partially dissolved",
            "coherency": null
          }
        ]
      }
    ]
  },
  "interface": {
    "phases": [
      {
        "phase_1_name": "Austenite (γ)",
        "phase_2_name": "B2",
        "coherence": "Incoherent"
      },
      {
        "phase_1_name": "Austenite (γ)",
        "phase_2_name": "κ-carbides",
        "coherence": "Coherent or semi-coherent"
      }
    ],
    "defect_interaction": [
      {
        "interaction_type": "Dislocation-B2 particle interaction",
        "quality_description": "Non-shearable B2 particles act as obstacles to dislocation motion"
      },
      {
        "interaction_type": "Dislocation-κ-carbide interaction",
        "quality_description": "Dislocations cut through fine κ-carbides; coarse κ-carbides delay slip band refinement"
      },
      {
        "interaction_type": "Dislocation-twin interaction",
        "quality_description": "Observed in fully recrystallized austenite, contributes to strain hardening"
      }
    ],
    "others": [
      {
        "γ/B2 interphase boundary cracking": "Crack propagation observed along γ/B2 interphase boundaries in 15Mn5Ni at 1023 K"
      }
    ],
    "phase_evolution": "Precipitation of B2 and κ-carbides at lower temperatures (973 K), dissolution at higher temperatures (1173 K); concurrent precipitation and recrystallization"
  },
  "properties": {
    "mechanical": {
      "tensile_properties": {
        "yield_strength": [
          {
            "direction": null,
            "value": "~1350",
            "unit": "MPa"
          },
          {
            "direction": null,
            "value": "~1500",
            "unit": "MPa"
          },
          {
            "direction": null,
            "value": "~1670",
            "unit": "MPa"
          }
        ],
        "ultimate_tensile_strength": [
          {
            "direction": null,
            "value": "~1500",
            "unit": "MPa",
            "others": {
              "uncertainty": null
            }
          },
          {
            "direction": null,
            "value": "~1700",
            "unit": "MPa",
            "others": {
              "uncertainty": null
            }
          },
          {
            "direction": null,
            "value": "~1800",
            "unit": "MPa",
            "others": {
              "uncertainty": null
            }
          },
          {
            "direction": null,
            "value": "~900",
            "unit": "MPa",
            "others": {
              "condition": "28Mn0Ni at 973 K"
            }
          },
          {
            "direction": null,
            "value": "~1300",
            "unit": "MPa",
            "others": {
              "condition": "28Mn5Ni at 973 K"
            }
          },
          {
            "direction": null,
            "value": "~500",
            "unit": "MPa",
            "others": {
              "condition": "28Mn0Ni at 1173 K"
            }
          },
          {
            "direction": null,
            "value": "~900",
            "unit": "MPa",
            "others": {
              "condition": "28Mn5Ni and 15Mn5Ni at 1173 K"
            }
          }
        ],
        "elongation": [
          {
            "direction": null,
            "value": "11",
            "unit": "%"
          },
          {
            "direction": null,
            "value": "8",
            "unit": "%"
          },
          {
            "direction": null,
            "value": "6",
            "unit": "%"
          },
          {
            "direction": null,
            "value": "23",
            "unit": "%"
          },
          {
            "direction": null,
            "value": "17",
            "unit": "%"
          },
          {
            "direction": null,
            "value": "86",
            "unit": "%"
          },
          {
            "direction": null,
            "value": "39",
            "unit": "%"
          },
          {
            "direction": null,
            "value": "<1",
            "unit": "%",
            "others": {
              "condition": "15Mn5Ni at 973 K and 1023 K, brittle behavior"
            }
          }
        ],
        "youngs_modulus": null,
        "stress_strain_curves": null,
        "stress_strain_distribution": null,
        "strain_hardening_rate": [
          {
            "direction": null,
            "value": "0.16",
            "unit": null,
            "others": {
              "condition": "28Mn0Ni at 973 K"
            }
          },
          {
            "direction": null,
            "value": "0.50",
            "unit": null,
            "others": {
              "condition": "28Mn0Ni at 1173 K"
            }
          },
          {
            "direction": null,
            "value": "0.30",
            "unit": null,
            "others": {
              "condition": "28Mn5Ni and 15Mn5Ni at 1173 K"
            }
          }
        ]
      },
      "hardness": [
        {
          "region": "Bulk",
          "value": "256 ± 5",
          "scale": "VHN",
          "unit": "VHN",
          "others": {
            "condition": "28Mn0Ni hot rolled"
          }
        },
        {
          "region": "Bulk",
          "value": "268 ± 5",
          "scale": "VHN",
          "unit": "VHN",
          "others": {
            "condition": "28Mn5Ni hot rolled"
          }
        },
        {
          "region": "Bulk",
          "value": "375 ± 6",
          "scale": "VHN",
          "unit": "VHN",
          "others": {
            "condition": "15Mn5Ni hot rolled"
          }
        },
        {
          "region": "Bulk",
          "value": "~450",
          "scale": "VHN",
          "unit": "VHN",
          "others": {
            "condition": "All alloys after 50% cold reduction"
          }
        },
        {
          "region": "Bulk",
          "value": "500",
          "scale": "VHN",
          "unit": "VHN",
          "others": {
            "condition": "Ni-containing alloys at 873 K"
          }
        }
      ],
      "fracture_toughness": {
        "value": null,
        "unit": null
      },
      "fatigue_properties": {
        "fatigue_limit": null,
        "cycles_to_failure": null
      },
      "creep_properties": {
        "steady_state_creep_rate": null,
        "rupture_life": null
      }
    },
    "physical": {
      "density": {
        "value": null,
        "unit": null
      },
      "thermal_properties": {
        "thermal_conductivity": null,
        "thermal_expansion_coefficient": null,
        "specific_heat": null
      },
      "electrical_properties": {
        "electrical_conductivity": null,
        "resistivity": null
      },
      "magnetic_properties": {
        "magnetic_susceptibility": null,
        "curie_temperature": null
      }
    },
    "chemical": {
      "corrosion_resistance": {
        "test_medium": null,
        "corrosion_rate": null,
        "passivation_behavior": null
      },
      "oxidation_resistance": {
        "oxidation_rate_constant": null,
        "protective_scale": null
      }
    },
    "radiation_properties": {
      "void_swelling": null,
      "irradiation_hardening": null,
      "helium_embrittlement": null
    }
  },
  "performance": {
    "service_conditions": {
      "operating_temperature": {
        "min": null,
        "max": null,
        "unit": null
      },
      "stress_state": null,
      "environment": null
    },
    "lifetime_prediction": {
      "model_used": null,
      "predicted_lifetime": null,
      "confidence_interval": null
    },
    "comparative_performance": {
      "benchmark_alloy": null,
      "improvement_percentage": null
    }
  },
  "characterization_methods": [
    {
      "technique": "Orientation Imaging Microscopy (OIM) / EBSD",
      "purpose": "Microstructure characterization, grain orientation, grain size, twin fraction analysis",
      "key_findings": "Recrystallization fraction, grain size, twin fraction, phase identification"
    },
    {
      "technique": "X-ray Diffraction (XRD)",
      "purpose": "Phase identification",
      "key_findings": "Presence of γ, B2, and κ-carbide phases; dissolution of phases at higher temperatures"
    },
    {
      "technique": "Transmission Electron Microscopy (TEM)",
      "purpose": "Detailed microstructural analysis, phase identification, dislocation substructure",
      "key_findings": "κ-carbide morphology and distribution, B2 particle sizes, dislocation structures"
    },
    {
      "technique": "Scanning Electron Microscopy (SEM)",
      "purpose": "Fractography and microstructure examination",
      "key_findings": "Dimple morphology in ductile failure, quasi-cleavage in brittle failure, crack propagation paths"
    },
    {
      "technique": "Vickers Hardness Testing",
      "purpose": "Hardness measurement",
      "key_findings": "Hardness evolution with cold work and heat treatment"
    },
    {
      "technique": "Tensile Testing",
      "purpose": "Mechanical property evaluation",
      "key_findings": "Yield strength, ultimate tensile strength, elongation, strain hardening behavior"
    }
  ],
  "computational_details": {
    "simulation_method": null,
    "software_used": "TSL-OIM software for EBSD data analysis",
    "potential_model": null,
    "validation_against_experiment": null,
    "analytical_model": [
      {
        "model_name": "Strain hardening exponent calculation",
        "equation_role": "Evaluation of strain hardening ability from true stress-true strain data using ln(σ) vs ln(ε) plot",
        "parameters": null,
        "model_note": "n value calculated for different alloys and heat treatment conditions"
      }
    ]
  }
}
