Repository: RiverYanggg/SteelDig-High-Density-Information-Extraction-for-Massive-Steel-Literature

File: datasets/output_text/Microstructure and tensile behavior of Fe-8Mn-6Al-0.2C low density steel.json
{
  "unmapped_findings": [
    "The steel exhibits three-stage work hardening behavior where stage 2 (S2) is linked to the TRIP effect.",
    "Blocky austenite grains positioned at ferrite triple edges transform first due to higher localized stress, while lath-like austenite grains embedded in ferrite undergo rotation.",
    "The volume fraction of small angle grain boundaries increased to over 51% at true strain of 0.27.",
    "The martensitic transformation ratio reached a peak value of 89.9% in H90 specimen.",
    "Austenite stability is influenced by C and Mn content, with lower C content enabling metastable austenite for TRIP effect.",
    "Schmid factor analysis shows austenite grains with higher Schmid factors (0.45-0.48) transform first, while those with lower Schmid factors (<0.34) tend to remain untransformed.",
    "Fracture mechanism shows quasi-cleavage features with flat facets, micropores, tear edges, and dimples."
  ],
  "metadata": {
    "doi": null,
    "title": "Microstructure and tensile behavior of Fe-8Mn-6Al-0.2C low density steel",
    "authors": [
      "Xuan Li",
      "Renbo Song",
      "Naipeng Zhou",
      "Jiajia Li"
    ],
    "publication_year": null,
    "journal": null,
    "keywords": [
      "Fe-Mn-Al-C steel",
      "Microstructure",
      "Tensile behavior",
      "TRIP effect"
    ],
    "research_type": "experimental",
    "alloy_system": {
      "base_element": "Fe",
      "alloying_elements": [
        "Mn",
        "Al",
        "C"
      ],
      "nominal_composition": [
        {
          "element": "Fe",
          "weight_percent": "balance",
          "atomic_percent": null
        },
        {
          "element": "Mn",
          "weight_percent": "8",
          "atomic_percent": null
        },
        {
          "element": "Al",
          "weight_percent": "6",
          "atomic_percent": null
        },
        {
          "element": "C",
          "weight_percent": "0.2",
          "atomic_percent": null
        }
      ]
    }
  },
  "processing": {
    "synthesis_methods": [
      {
        "method": "vacuum induction melting",
        "parameters": {
          "temperature": null,
          "atmosphere": "vacuum",
          "cooling_rate": null,
          "others": null
        }
      }
    ],
    "process_sequence": [
      {
        "sequence": "0",
        "type": "heating",
        "method": "resistance heating",
        "temperature": "1150",
        "unit": "°C",
        "duration": "2",
        "cooling_medium": null,
        "reduction_ratio": null,
        "others": "heating before hot forging"
      },
      {
        "sequence": "1",
        "type": "forming",
        "method": "hot forging",
        "temperature": null,
        "unit": null,
        "duration": null,
        "cooling_medium": "air",
        "reduction_ratio": null,
        "others": "forged to rods with section 35 mm × 70 mm × 100 mm"
      },
      {
        "sequence": "2",
        "type": "heat treatment",
        "method": "homogenization",
        "temperature": "1200",
        "unit": "°C",
        "duration": "2",
        "cooling_medium": null,
        "reduction_ratio": null,
        "others": null
      },
      {
        "sequence": "3",
        "type": "rolling",
        "method": "hot rolling",
        "temperature": "1150-850",
        "unit": "°C",
        "duration": null,
        "cooling_medium": null,
        "reduction_ratio": null,
        "others": "6 passes, start rolling 1150°C, finish rolling 850°C, rolled to 3 mm thickness"
      },
      {
        "sequence": "4",
        "type": "quenching",
        "method": "water quenching",
        "temperature": "550",
        "unit": "°C",
        "duration": null,
        "cooling_medium": "water",
        "reduction_ratio": null,
        "others": "quenched to 550°C followed by air cooling"
      },
      {
        "sequence": "5",
        "type": "cooling",
        "method": "air cooling",
        "temperature": null,
        "unit": null,
        "duration": null,
        "cooling_medium": "air",
        "reduction_ratio": null,
        "others": "cooling to room temperature after hot rolling"
      },
      {
        "sequence": "6",
        "type": "heat treatment",
        "method": "solution treatment",
        "temperature": "700-1000",
        "unit": "°C",
        "duration": "1",
        "cooling_medium": "water",
        "reduction_ratio": null,
        "others": "various temperatures tested (700°C, 800°C, 900°C, 1000°C) followed by water quenching; specimens referred to as H70, H80, H90, H100 respectively"
      }
    ],
    "post_processing": [],
    "others": {
      "note": "Hot-rolled steel was water quenched to 550°C before air cooling to room temperature, then solution treated."
    }
  },
  "structure": {
    "overall_structure": "duplex microstructure consisting of ferrite and austenite",
    "number_of_phases": "2",
    "microstructure_counts": null,
    "microstructure_list": [
      {
        "uuid": "h90_microstructure",
        "related_sequence": "6",
        "phases_present": [
          {
            "phase_name": "ferrite",
            "crystal_structure": "BCC",
            "volume_fraction": null,
            "morphology": "fine blocky alpha-ferrite and delta-ferrite",
            "grain_size": null,
            "texture": null
          },
          {
            "phase_name": "austenite",
            "crystal_structure": "FCC",
            "volume_fraction": "33.8",
            "morphology": "blocky and lath-like",
            "grain_size": null,
            "texture": null
          }
        ],
        "defects": "high dislocation density in ferrite and martensite after deformation",
        "grain_structure": {
          "average_grain_size": {
            "value": null,
            "unit": null
          },
          "grain_size_distribution": null,
          "texture": null
        },
        "precipitates": [
          {
            "type": "M5C2 carbide",
            "size": {
              "value": null,
              "unit": null
            },
            "distribution": "at delta-ferrite grain boundaries and among martensite laths in H70, disappeared in H80 and H90",
            "coherency": null
          }
        ]
      }
    ]
  },
  "interface": {
    "phases": [
      {
        "phase_1_name": "ferrite",
        "phase_2_name": "austenite",
        "coherence": null
      },
      {
        "phase_1_name": "austenite",
        "phase_2_name": "martensite",
        "coherence": null
      }
    ],
    "defect_interaction": [
      {
        "interaction_type": "dislocation accumulation at martensite",
        "quality_description": "martensite acts as barrier for dislocation glide and site for dislocation accumulation"
      }
    ],
    "others": [
      {
        "austenite_martensite_transformation": "TRIP effect during tensile deformation"
      },
      {
        "small_angle_grain_boundaries": "increased to over 51% at true strain of 0.27"
      }
    ],
    "phase_evolution": "austenite transforms to martensite during deformation with volume fraction decreasing from 31.4% at strain 0.03 to 4.7% at strain 0.27"
  },
  "properties": {
    "mechanical": {
      "tensile_properties": {
        "yield_strength": [
          {
            "direction": "longitudinal",
            "value": "473.6",
            "unit": "MPa"
          }
        ],
        "ultimate_tensile_strength": [
          {
            "direction": "longitudinal",
            "value": "846.4",
            "unit": "MPa",
            "others": {
              "uncertainty": null
            }
          }
        ],
        "elongation": [
          {
            "direction": "longitudinal",
            "value": "32",
            "unit": "%"
          }
        ],
        "youngs_modulus": null,
        "stress_strain_curves": "three-stage work hardening characteristics observed",
        "stress_strain_distribution": null,
        "strain_hardening_rate": null
      },
      "hardness": [
        {
          "region": "ferrite",
          "value": null,
          "scale": "Vickers",
          "unit": null
        },
        {
          "region": "austenite",
          "value": null,
          "scale": "Vickers",
          "unit": null
        },
        {
          "region": "martensite",
          "value": null,
          "scale": "Vickers",
          "unit": null
        }
      ],
      "fracture_toughness": {
        "value": null,
        "unit": null
      },
      "fatigue_properties": {
        "fatigue_limit": null,
        "cycles_to_failure": null
      },
      "creep_properties": {
        "steady_state_creep_rate": null,
        "rupture_life": null
      }
    },
    "physical": {
      "density": {
        "value": "6.95",
        "unit": "g/cm³"
      },
      "thermal_properties": {
        "thermal_conductivity": null,
        "thermal_expansion_coefficient": null,
        "specific_heat": null
      },
      "electrical_properties": {
        "electrical_conductivity": null,
        "resistivity": null
      },
      "magnetic_properties": {
        "magnetic_susceptibility": null,
        "curie_temperature": null
      }
    },
    "chemical": {
      "corrosion_resistance": {
        "test_medium": null,
        "corrosion_rate": null,
        "passivation_behavior": null
      },
      "oxidation_resistance": {
        "oxidation_rate_constant": null,
        "protective_scale": null
      }
    },
    "radiation_properties": {
      "void_swelling": null,
      "irradiation_hardening": null,
      "helium_embrittlement": null
    }
  },
  "performance": {
    "service_conditions": {
      "operating_temperature": {
        "min": null,
        "max": null,
        "unit": null
      },
      "stress_state": null,
      "environment": null
    },
    "lifetime_prediction": {
      "model_used": null,
      "predicted_lifetime": null,
      "confidence_interval": null
    },
    "comparative_performance": {
      "benchmark_alloy": "pure iron",
      "improvement_percentage": "11% lower density"
    }
  },
  "characterization_methods": [
    {
      "technique": "SEM",
      "purpose": "microstructure observation",
      "key_findings": "duplex microstructure, phase morphology, fracture surface analysis"
    },
    {
      "technique": "TEM",
      "purpose": "microstructure and defect analysis",
      "key_findings": "high dislocation density in ferrite and martensite, retained austenite near fracture area"
    },
    {
      "technique": "EBSD",
      "purpose": "phase distribution and orientation mapping",
      "key_findings": "austenite volume fraction measurement, Schmid factor analysis, grain boundary characterization"
    },
    {
      "technique": "XRD",
      "purpose": "phase identification and austenite volume fraction measurement",
      "key_findings": "austenite volume fractions calculated using direct comparison method, lattice parameter determination"
    },
    {
      "technique": "EDS",
      "purpose": "elemental composition analysis",
      "key_findings": "Mn and Al content in austenite, M5C2 carbide identification"
    },
    {
      "technique": "densitometry",
      "purpose": "density measurement",
      "key_findings": "density of 6.95 g/cm³ based on Archimedes Principle"
    }
  ],
  "computational_details": {
    "simulation_method": null,
    "software_used": null,
    "potential_model": null,
    "validation_against_experiment": null,
    "analytical_model": [
      {
        "model_name": "Ms temperature calculation",
        "equation_role": "martensite start temperature prediction",
        "parameters": null,
        "model_note": "Ms (°C) = 539 - 423*C - 30.4*Mn - 12.1*Cr - 17.7*Ni - 7.5*Mo + 10*Co - 7.3*Si; H90: 120°C, H80: 67°C, H70: 33°C"
      },
      {
        "model_name": "Md30 temperature calculation",
        "equation_role": "temperature for 50% martensite at 30% strain",
        "parameters": null,
        "model_note": "Md30 (°C) = 497 - 462*(C+N) - 20*Ni - 18.5*Mo - 13.7*Cr - 8.1*Mn - 9.2*Si; H90: 249°C, H80: 204°C, H70: 268°C"
      },
      {
        "model_name": "Austenite lattice parameter",
        "equation_role": "carbon content determination in austenite",
        "parameters": null,
        "model_note": "α_γ (Å) = 3.578 + 0.0330*X_C + 0.0056*X_Al + 0.00095*X_Mn where X is weight percent"
      }
    ]
  }
}

File: datasets/output_text/On the anisotropic deformation behavior of a low-density medium manganese steel.json
{
  "unmapped_findings": [
    "The addition of Al reduces the density of the material by 6.2%, calculated based on Ref. [3]",
    "Taylor factors are determined to be quite similar between samples loaded along different directions (2.83 for RD and 2.78 for TD)",
    "The texture of δ-phase shows a typical rolling texture with a major rotated cube texture component {100}<011>, i.e., <011>//RD and {100}//normal direction (ND), with maximum intensity of 2.57"
  ],
  "metadata": {
    "doi": null,
    "title": "On the anisotropic deformation behavior of a low-density medium manganese steel",
    "authors": [
      "Shuanghong Lei",
      "Binhan Sun",
      "Yu Xuan",
      "Ran Tian",
      "Yan Ma",
      "Mohamed Naguib Elkot",
      "Huijie Cheng",
      "Ning Yao",
      "Tiwen Lu",
      "Jianping Tan",
      "Zhenbo Zhang",
      "Xian-Cheng Zhang",
      "Shan-Tung Tu"
    ],
    "publication_year": null,
    "journal": null,
    "keywords": [
      "Medium Mn steels",
      "Lightweight steels",
      "Transformation-induced plasticity",
      "Strain partitioning",
      "Synchrotron high-energy X-ray diffraction"
    ],
    "research_type": "Experimental study",
    "alloy_system": {
      "base_element": "Fe",
      "alloying_elements": [
        "Mn",
        "C",
        "Al"
      ],
      "nominal_composition": [
        {
          "element": "Fe",
          "weight_percent": null,
          "atomic_percent": null
        },
        {
          "element": "Mn",
          "weight_percent": "7.95",
          "atomic_percent": null
        },
        {
          "element": "C",
          "weight_percent": "0.25",
          "atomic_percent": null
        },
        {
          "element": "Al",
          "weight_percent": "4.94",
          "atomic_percent": null
        }
      ]
    }
  },
  "processing": {
    "synthesis_methods": [
      {
        "method": "Vacuum induction melting",
        "parameters": {
          "temperature": null,
          "atmosphere": null,
          "cooling_rate": null,
          "others": null
        }
      }
    ],
    "process_sequence": [
      {
        "sequence": "0",
        "type": "Homogenization",
        "method": "Heat treatment",
        "temperature": "1100",
        "unit": "°C",
        "duration": null,
        "cooling_medium": null,
        "reduction_ratio": null,
        "others": null
      },
      {
        "sequence": "1",
        "type": "Hot rolling",
        "method": "Rolling",
        "temperature": "~1000",
        "unit": "°C",
        "duration": null,
        "cooling_medium": null,
        "reduction_ratio": null,
        "others": "Hot-rolled to a thickness of ~3 mm"
      },
      {
        "sequence": "2",
        "type": "Cold rolling",
        "method": "Rolling",
        "temperature": null,
        "unit": null,
        "duration": null,
        "cooling_medium": null,
        "reduction_ratio": null,
        "others": "Cold-rolled to a final thickness of around 1.5 mm"
      },
      {
        "sequence": "3",
        "type": "Intercritical annealing",
        "method": "Heat treatment",
        "temperature": "850",
        "unit": "°C",
        "duration": "10 minutes",
        "cooling_medium": "Water quenching",
        "reduction_ratio": null,
        "others": null
      }
    ],
    "post_processing": [],
    "others": {
      "note": "The addition of Al promotes the formation of δ-ferrite"
    }
  },
  "structure": {
    "overall_structure": "Banded or layered microstructure along the rolling direction",
    "number_of_phases": "3",
    "microstructure_counts": null,
    "microstructure_list": [
      {
        "uuid": "uuid-001",
        "related_sequence": "3",
        "phases_present": [
          {
            "phase_name": "Austenite",
            "crystal_structure": "FCC",
            "volume_fraction": null,
            "morphology": "Ultrafine-grained",
            "grain_size": "~1.8 μm",
            "texture": null
          },
          {
            "phase_name": "α-ferrite",
            "crystal_structure": "BCC",
            "volume_fraction": "25 vol.%",
            "morphology": "Ultrafine-grained",
            "grain_size": "~2 μm",
            "texture": null
          }
        ],
        "defects": null,
        "grain_structure": {
          "average_grain_size": {
            "value": "~1.8-2",
            "unit": "μm"
          },
          "grain_size_distribution": "Ultrafine grains",
          "texture": null
        },
        "precipitates": []
      },
      {
        "uuid": "uuid-002",
        "related_sequence": "3",
        "phases_present": [
          {
            "phase_name": "δ-ferrite",
            "crystal_structure": "BCC",
            "volume_fraction": "44 vol.%",
            "morphology": "Coarse-grained, banded along rolling direction",
            "grain_size": "~38 μm",
            "texture": "Rotated cube texture {100}<011>"
          }
        ],
        "defects": null,
        "grain_structure": {
          "average_grain_size": {
            "value": "~38",
            "unit": "μm"
          },
          "grain_size_distribution": "Coarse grains",
          "texture": "{100}<011>, maximum intensity of 2.57"
        },
        "precipitates": []
      },
      {
        "uuid": "uuid-003",
        "related_sequence": null,
        "phases_present": [
          {
            "phase_name": "α'-martensite",
            "crystal_structure": "BCT",
            "volume_fraction": null,
            "morphology": "Deformation-induced",
            "grain_size": null,
            "texture": null
          }
        ],
        "defects": "High dislocation density",
        "grain_structure": null,
        "precipitates": []
      }
    ]
  },
  "interface": {
    "phases": [
      {
        "phase_1_name": "Austenite",
        "phase_2_name": "α-ferrite",
        "coherence": null
      },
      {
        "phase_1_name": "Austenite",
        "phase_2_name": "δ-ferrite",
        "coherence": null
      },
      {
        "phase_1_name": "Austenite",
        "phase_2_name": "α'-martensite",
        "coherence": null
      }
    ],
    "defect_interaction": [
      {
        "interaction_type": "Strain-induced martensitic transformation",
        "quality_description": "α'-martensite nucleates primarily at phase boundaries between austenite and ferrite due to high stress/strain concentration"
      }
    ],
    "others": [
      {
        "strain_partitioning_mechanism": "Iso-strain condition for RD sample, iso-stress condition for TD sample"
      },
      {
        "geometrically_necessary_dislocations": "High density of GNDs formed at phase boundaries due to strain incompatibility"
      }
    ],
    "phase_evolution": "Strain-induced transformation of austenite to α'-martensite upon deformation"
  },
  "properties": {
    "mechanical": {
      "tensile_properties": {
        "yield_strength": [
          {
            "direction": "RD",
            "value": null,
            "unit": "MPa"
          },
          {
            "direction": "TD",
            "value": null,
            "unit": "MPa"
          }
        ],
        "ultimate_tensile_strength": [
          {
            "direction": "RD",
            "value": "864",
            "unit": "MPa",
            "others": {
              "uncertainty": null
            }
          },
          {
            "direction": "TD",
            "value": "855±35",
            "unit": "MPa",
            "others": {
              "uncertainty": "±35 MPa"
            }
          }
        ],
        "elongation": [
          {
            "direction": "RD",
            "value": "69",
            "unit": "%"
          },
          {
            "direction": "TD",
            "value": "65±5",
            "unit": "%"
          }
        ],
        "youngs_modulus": null,
        "stress_strain_curves": "Engineering stress-strain curves show higher strain hardening capability for RD sample",
        "stress_strain_distribution": [
          {
            "direction": "RD",
            "distribution": "Relatively uniform strain distribution between δ-ferrite and UFG γ+α aggregates"
          },
          {
            "direction": "TD",
            "distribution": "Strain concentration in δ-ferrite, higher strain partitioning"
          }
        ],
        "strain_hardening_rate": [
          {
            "direction": "RD",
            "value": "2052",
            "unit": "MPa"
          },
          {
            "direction": "TD",
            "value": "1828",
            "unit": "MPa"
          }
        ]
      },
      "hardness": [
        {
          "region": "UFG γ+α aggregate",
          "value": "221±3.0",
          "scale": "Vickers",
          "unit": "HV"
        },
        {
          "region": "δ-ferrite",
          "value": "205±1.5",
          "scale": "Vickers",
          "unit": "HV"
        }
      ],
      "fracture_toughness": {
        "value": null,
        "unit": null
      },
      "fatigue_properties": {
        "fatigue_limit": null,
        "cycles_to_failure": null
      },
      "creep_properties": {
        "steady_state_creep_rate": null,
        "rupture_life": null
      }
    },
    "physical": {
      "density": {
        "value": "~7.40",
        "unit": "g/cm³"
      },
      "thermal_properties": {
        "thermal_conductivity": null,
        "thermal_expansion_coefficient": null,
        "specific_heat": null
      },
      "electrical_properties": {
        "electrical_conductivity": null,
        "resistivity": null
      },
      "magnetic_properties": {
        "magnetic_susceptibility": null,
        "curie_temperature": null
      }
    },
    "chemical": {
      "corrosion_resistance": {
        "test_medium": null,
        "corrosion_rate": null,
        "passivation_behavior": null
      },
      "oxidation_resistance": {
        "oxidation_rate_constant": null,
        "protective_scale": null
      }
    },
    "radiation_properties": {
      "void_swelling": null,
      "irradiation_hardening": null,
      "helium_embrittlement": null
    }
  },
  "performance": {
    "service_conditions": {
      "operating_temperature": {
        "min": null,
        "max": null,
        "unit": null
      },
      "stress_state": null,
      "environment": null
    },
    "lifetime_prediction": {
      "model_used": null,
      "predicted_lifetime": null,
      "confidence_interval": null
    },
    "comparative_performance": {
      "benchmark_alloy": null,
      "improvement_percentage": null
    }
  },
  "characterization_methods": [
    {
      "technique": "Electron backscatter diffraction (EBSD)",
      "purpose": "Microstructure characterization, phase fraction and grain size analysis",
      "key_findings": "Banded structure with δ-ferrite and UFG γ+α aggregates, average grain sizes of ~1.8 μm (austenite), ~2 μm (α-ferrite), and ~38 μm (δ-ferrite)"
    },
    {
      "technique": "Transmission electron microscopy (TEM)",
      "purpose": "Detailed deformation behavior and martensite nucleation observation",
      "key_findings": "α'-martensite nucleates at γ/α and γ/δ phase boundaries; stacking faults in austenite; dislocation tangles in ferrite"
    },
    {
      "technique": "Synchrotron high-energy X-ray diffraction (HEXRD)",
      "purpose": "In-situ phase transformation, lattice strain and dislocation density analysis",
      "key_findings": "RD sample shows higher martensite transformation kinetics and higher dislocation density in austenite compared to TD sample"
    },
    {
      "technique": "High-resolution microscopic digital image correlation (μ-DIC)",
      "purpose": "Strain partitioning behavior between different phases",
      "key_findings": "RD sample shows uniform strain distribution; TD sample shows strain concentration in δ-ferrite; strain concentration in γ-α' mixed phase within UFG region"
    },
    {
      "technique": "Vickers microhardness testing",
      "purpose": "Hardness measurement of different regions",
      "key_findings": "UFG γ+α region: 221±3.0 HV; δ-ferrite: 205±1.5 HV"
    }
  ],
  "computational_details": {
    "simulation_method": null,
    "software_used": "Thermo-Calc (TCFE9 database), TSL OIM, AZtecCrystal, Fit2D, MAUD, La Vision DaVis",
    "potential_model": null,
    "validation_against_experiment": "The calculated diffraction profiles match well with the experimental diffraction data",
    "analytical_model": [
      {
        "model_name": "Olson-Cohen (OC) model",
        "equation_role": "Predicting martensite transformation kinetics",
        "parameters": "α, β, n=2 (martensite nucleation occurs randomly), F_γ0=46.5 vol.%",
        "model_note": "Used to demonstrate that loading direction-dependent strain distribution plays a key role in the kinetics of strain-induced martensite transformation"
      }
    ]
  }
}
